Repository: api-evangelist/patents

#Patents

URL: http://patents.store.apievangelist.com/

# API Partners
This is my API partners research

File: _posts/1975-04-10-radar-absorbing-coatings.markdown
---
title: Radar absorbing coatings
abstract: A method for preventing the discovery of military aircraft and missiles by enemy and infrared detectors. The method involves applying a coating of a ferrite containing glass composition to the surfaces of those metal or ceramic substrates that are susceptible to detection through their radar or infrared signature.
url: http://patft.uspto.gov/netacgi/nph-Parser?Sect1=PTO2&Sect2=HITOFF&p=1&u=%2Fnetahtml%2FPTO%2Fsearch-adv.htm&r=1&f=G&l=50&d=PALL&S1=06909395&OS=06909395&RS=06909395
owner: The United States of America as represented by the Secretary of the Air Force
number: 06909395
owner_city: Washington
owner_country: US
publication_date: 19750410
---

{"@attributes":{"id":"description"},"GOVINT":[{},{}],"heading":["STATE OF GOVERNMENT INTEREST","BACKGROUND OF THE INVENTION","SUMMARY OF THE INVENTION","DESCRIPTION OF THE PREFERRED EMBODIMENTS"],"p":["The invention described herein may be manufactured and used by or for the Government for governmental purposes without the payment of any royalty thereon.","This invention relates to a method for avoiding radar detection and to a radar absorbing material for use therewith. In a more particular aspect, this invention concerns itself with the application of a radar absorbing ferrite material to a radar reflecting body.","The recent advent of high altitude aircraft and missiles for military applications has generated considerable interest in the development of methods for preventing their tactical discovery by enemy radar and infrared detectors. Effective concealment can be achieved provided that the exposed surface of aircraft or missile is capable of (1) absorbing incoming radar waves and (2) have a low reflectance in the infrared spectrum. It has been found that these conditions can be met by coating the exposed surfaces with spinel ferrites having Curie temperatures in excess of 700\u00b0 F. However, considerable difficulty has been encountered during attempts to satisfactorily apply the ferrites to surfaces. The coatings do not possess sufficient adhesion or the mechanical and chemical stability needed to withstand the thermal shock and vibration encountered during operation in a high altitude environment as well as the severe conditions of stress and strain associated with engine startup and shutdown.","In addition, many advanced military aircraft are equipped with missiles guided by both radar and infrared (IR) homing devices. For aft-hemisphere attack, primary return source for both microwave and infrared frequencies is the (hot) cavity of the engine exhaust. In the case of IR frequencies, radiation from hot internal engine parts can be reflected from tailpipe liner or plug surfaces (depending on engine configuration) even if these surfaces are cooled by turbine bypass air. Uncooled surfaces can of course radiate directly to increase the IR signature. For microwave frequencies, radiation transmitted from the attacking vehicle is returned in large measure from internal engine parts and flame holders through multiple reflections or propagation by wave guide modes in the engine exhaust cavity. Return of on-axis components is strongly dependent on engine exhaust design features. Components which are greater than 10\u00b0-15\u00b0 off-axis generally are reflected many times inside the exhaust cavity before being re-radiated in the aft-hemisphere and are particularly susceptible to attenuation by a well designed absorber system.","In order to effectively reduce both the aft-hemisphere radar cross-section (RCS) and IR signature of an advanced military aircraft, it has been discovered that a combined high temperature radar absorbant-low infrared reflectance material in the form of a thin, non-reflecting coating of a spinel ferrite can be applied to those engine parts and structural elements that are involved in the reflection and scattering of radar signals. The coating composition can be applied to metal substrates by any well known coating technique, and is composed of a powdered mixture of a spinel ferrite and a glass frit suspended in water. In this way the desired ferrite material can be effectively bonded to metal substrate in order to prevent or minimize the detection of military aircraft and missiles by their radar or infrared signatures.","In accordance with the concept of this invention, the detection of military aircraft and missiles by radar and infrared detectors can be substantially minimized by providing engine parts and structural elements with a ferrite coating. A conventional refractory glass coating has been found to be especially effective in bonding the ferrite to a metal or ceramic substrate. The powdered glass is mixed with the ferrite in a ratio of between 5 and 50 percent by volume and suspended in water. This suspension (slip) can then be applied to metal substrates, which have been oxidized to promote adherence by conventional coating techniques, such as painting, trowling, dipping, pouring, or spraying. The coating is then dried and fired at approximately 1950\u00b0 F., which is about 200\u00b0 F. above the recommended firing temperature of the glass when used without ferrite additions. Adherence of the glass-bonded ferrite coating to metal substrates can be aided, if desired, by applying a thin (several mils) layer of the glass coating (without ferrite) over the metal substrate before the glass-bonded ferrite coating is applied. Thickness of the glass-bonded ferrite depends on the ferrite concentration in the coating system and on the amount of ferrite required to absorb incoming radar. Thickness as high as 100 mils have been successfully applied.","The application of a spinel ferrite to a metal or ceramic substrate in the manner discussed above has been found to be a simple, economical and effective method for preventing or minimizing the radar and infrared detection of aircraft and missiles by enemy sources.","Accordingly, the primary object of this invention is to provide a method for preventing the detection of military aircraft and missiles by their radar or infrared signatures.","Still another object of this invention is to provide a method for applying a ferrite material in the form of a coating to the surfaces of those structural elements that reflect radar signals.","A further object of this invention is to provide a radar absorbing coating that possess the mechanical and chemical stability to withstand the thermal shock and vibration associated with a jet engine or rocket motor during startup and shutdown conditions as well as during operation within a high altitude environment.","The above and still further objects and advantages of the present invention will become more readily apparent upon consideration of the following detailed description thereof.","Pursuant to the above-defined objects, the present invention involves a method of preventing the detection of military aircraft and missiles by radar and infrared detectors. These objects are accomplished by coating those metal or ceramic surfaces that reflect radar signals with a spinel ferrite. An effective bond between the ferrite and the metal or ceramic substrate is effected by using a commercial glass composition as the bonding medium. A powdered glass frit is mixed with the ferrite in a ratio of between about 5 to 50 percent by volume of glass which is then suspended in water. The suspension or slip is then applied to a metal or ceramic substrate. The substrate can be oxidized prior to bonding to promote adherence or a thin-layer of the glass frit without the ferrite addition can be applied to further aid in promoting adherence. Although the use of an oxidation technique or an ancillary glass bonding layer may be resorted to if desired, such techniques are not essential to the invention.","The suspension is applied by using conventional coating techniques such as spraying, painting, pouring, dipping or trowling. After application of the slip, the coating is then dried and fired at about 1950\u00b0 F., which is about 200\u00b0 F. higher than that recommended for firing the glass when used without a ferrite addition.","The thickness of the glass bonded coating depends on the ferrite concentration in the coating system and on the amount of ferrite required to absorb any incoming radar signals. However, coating thickness of up to 100 mils have been successfully applied.","The use of glass-bonded ferrite coatings ideally offers considerable flexibility in a system designed to achieve the objects of this invention. Thus, the glass matrix can be tailored somewhat in terms of physical properties to match the metal substrate, glass coatings are strong and can be made highly adherent, and the loading of the ferrite material can be varied to provide a wide choice of material properties.","On the other hand, the high firing temperature necessary application of glass coatings by conventional coating techniques poses a possible problem in ferrite reactivity with the system of molten oxides. Furthermore, ferrite concentrations at very high levels are required to meed the RAM requirements and this will eliminate much of the flexibility in total system properties. However, the particular coating compositions of this invention overcome those problems and provide an efficient system for minimizing the radar and infrared signatures of radar reflecting substrates.","The particular glass component used in fabricating illustrative examples of the ferrite containing compositions of this invention is commercially available from the Ferro Corporation of Cleveland, Ohio as coating No. 5210-2C and was initially developed as a coating for nickel alloys. Two ferrite components are used as illustrative examples. One is a nickel-zinc ferrite commercially available from the Indiana General Corporation, and designed as Ferramic H. The other ferrite is a lithium-zinc ferrite designed as TT-6-2800 which is commercially available from Trans Tech Inc.","The coatings were applied to preoxidized, one inch square Hastelloy-X coupons. The coatings were fired at 2000\u00b0 F. for 1 minute or at 2200 for 15 mins and then annealed for 100 hours at 1200\u00b0 F. The coatings fired at 2200\u00b0 F. were glossy, adherent, and strong, indicating that the glass had matured adequately. Coatings fired at 2000\u00b0 F. were somewhat semi-matte in appearance.","The fired coatings were inspected by X-ray and magnetic techniques in order to determine the compatibility of the ferrite-glass composites under the conditions of application and after long-term annealing.","As shown in Table I, the nickel-zinc ferrite\/glass composite was quite stable under both application conditions and to long-term annealing. The magnetic susceptibilities of the samples were roughly 45 percent of that of pure Ferramic H, and there was no evidence of the presence of non-magnetic FeOin the X-ray patterns. However, there was some decrease in Curie temperatures of the ferrite-glass composites relative to that of pure Ferramic H. This probably results from the incorporation of non-magnetic ions (Al) from the glass in the ferrite structure.","On the other hand, the lithium-zinc ferrite\/glass composite underwent some decomposition even under the milder (2000\u00b0 F.-1 min) application conditions as shown in Table II the coating applied at 2200\u00b0 F. were non-magnetic and by X-ray the only crystalline phase present was FeO. These results indicated that lithia was removed from the ferrite at high temperatures by the glass matrix.",{"@attributes":{"id":"p-0023","num":"0022"},"tables":{"@attributes":{"id":"TABLE-US-00001","num":"00001"},"table":{"@attributes":{"frame":"none","colsep":"0","rowsep":"0","pgwide":"1"},"tgroup":[{"@attributes":{"align":"left","colsep":"0","rowsep":"0","cols":"1"},"colspec":{"@attributes":{"colname":"1","colwidth":"273pt","align":"center"}},"thead":{"row":{"entry":"TABLE I"}},"tbody":{"@attributes":{"valign":"top"},"row":[{"entry":{"@attributes":{"namest":"1","nameend":"1","align":"center","rowsep":"1"}}},{"entry":"HIGH TEMPERATURE COMPATIBILITY OF"},{"entry":"FERRAMIC H\/GLASS COMPOSITES"}]}},{"@attributes":{"align":"left","colsep":"0","rowsep":"0","cols":"3"},"colspec":[{"@attributes":{"colname":"offset","colwidth":"105pt","align":"left"}},{"@attributes":{"colname":"1","colwidth":"84pt","align":"center"}},{"@attributes":{"colname":"2","colwidth":"84pt","align":"center"}}],"tbody":{"@attributes":{"valign":"top"},"row":[{"entry":[{},{},"Ferramic H\/Glass"]},{"entry":[{},"Ferramic H\/Glass","1200\u00b0 F.-100 Hours"]}]}},{"@attributes":{"align":"left","colsep":"0","rowsep":"0","cols":"6"},"colspec":[{"@attributes":{"colname":"offset","colwidth":"63pt","align":"left"}},{"@attributes":{"colname":"1","colwidth":"42pt","align":"center"}},{"@attributes":{"colname":"2","colwidth":"42pt","align":"center"}},{"@attributes":{"colname":"3","colwidth":"42pt","align":"center"}},{"@attributes":{"colname":"4","colwidth":"42pt","align":"center"}},{"@attributes":{"colname":"5","colwidth":"42pt","align":"center"}}],"tbody":{"@attributes":{"valign":"top"},"row":[{"entry":[{},"Ferramic H","A","B","A","B"]},{"entry":[{},{"@attributes":{"namest":"offset","nameend":"5","align":"center","rowsep":"1"}}]}]}},{"@attributes":{"align":"left","colsep":"0","rowsep":"0","cols":"6"},"colspec":[{"@attributes":{"colname":"1","colwidth":"63pt","align":"left"}},{"@attributes":{"colname":"2","colwidth":"42pt","align":"char","char":"."}},{"@attributes":{"colname":"3","colwidth":"42pt","align":"char","char":"."}},{"@attributes":{"colname":"4","colwidth":"42pt","align":"char","char":"."}},{"@attributes":{"colname":"5","colwidth":"42pt","align":"char","char":"."}},{"@attributes":{"colname":"6","colwidth":"42pt","align":"char","char":"."}}],"tbody":{"@attributes":{"valign":"top"},"row":[{"entry":["Lattice Constant (\u212b)","8.413","8.418","8.402","8.423","8.397"]},{"entry":"Principal Diffraction"},{"entry":"Lines:"},{"entry":["220 (\u212b)","\u20022.938(86)*","\u20022.938(26)*","\u20022.927(29)*","\u20022.938(33)*","\u20022.927(29)*"]},{"entry":["400 (A)","2.086(49)","2.087(16)","2.081(21)","2.087(10)","2.081(16)"]},{"entry":["333 (\u212b)","1.609(50)","1.610(25)","1.607(25)","1.612(20)","1.606(24)"]},{"entry":["440 (\u212b)","1.479(67\u2009","1.479(23)","1.478(22)","1.479(27)","1.477(27)"]},{"entry":["FeO(%)","0.0","0.0","0.0","0.0","0.0"]},{"entry":["T(\u00b0 F.)","406","383","374","360","315"]},{"entry":["X(%)","100","45","46","42","45"]},{"entry":{"@attributes":{"namest":"1","nameend":"6","align":"center","rowsep":"1"}}},{"entry":"*Relative Intensities "},{"entry":"A. Applied at 2000\u00b0 F. for 1 min. "},{"entry":"B. Applied at 2200\u00b0 F. for 15 min. "}]}}]}}},{"@attributes":{"id":"p-0024","num":"0023"},"tables":{"@attributes":{"id":"TABLE-US-00002","num":"00002"},"table":{"@attributes":{"frame":"none","colsep":"0","rowsep":"0","pgwide":"1"},"tgroup":[{"@attributes":{"align":"left","colsep":"0","rowsep":"0","cols":"1"},"colspec":{"@attributes":{"colname":"1","colwidth":"259pt","align":"center"}},"thead":{"row":{"entry":"TABLE II"}},"tbody":{"@attributes":{"valign":"top"},"row":[{"entry":{"@attributes":{"namest":"1","nameend":"1","align":"center","rowsep":"1"}}},{"entry":"HIGH TEMPERATURE COMPATIBILITY OF"},{"entry":"LITHIUM FERRITE\/GLASS COMPOSITE"}]}},{"@attributes":{"align":"left","colsep":"0","rowsep":"0","cols":"3"},"colspec":[{"@attributes":{"colname":"offset","colwidth":"105pt","align":"left"}},{"@attributes":{"colname":"1","colwidth":"77pt","align":"center"}},{"@attributes":{"colname":"2","colwidth":"77pt","align":"center"}}],"tbody":{"@attributes":{"valign":"top"},"row":[{"entry":[{},{},"TT-6-2800\/Glass"]},{"entry":[{},"TT-6-2800\/Glass","1200\u00b0 F.-100 Hours"]}]}},{"@attributes":{"align":"left","colsep":"0","rowsep":"0","cols":"6"},"colspec":[{"@attributes":{"colname":"offset","colwidth":"63pt","align":"left"}},{"@attributes":{"colname":"1","colwidth":"42pt","align":"center"}},{"@attributes":{"colname":"2","colwidth":"42pt","align":"center"}},{"@attributes":{"colname":"3","colwidth":"35pt","align":"center"}},{"@attributes":{"colname":"4","colwidth":"42pt","align":"center"}},{"@attributes":{"colname":"5","colwidth":"35pt","align":"center"}}],"tbody":{"@attributes":{"valign":"top"},"row":[{"entry":[{},"TT-6-2800","A","B","A","B"]},{"entry":[{},{"@attributes":{"namest":"offset","nameend":"5","align":"center","rowsep":"1"}}]}]}},{"@attributes":{"align":"left","colsep":"0","rowsep":"0","cols":"6"},"colspec":[{"@attributes":{"colname":"1","colwidth":"63pt","align":"left"}},{"@attributes":{"colname":"2","colwidth":"42pt","align":"char","char":"."}},{"@attributes":{"colname":"3","colwidth":"42pt","align":"char","char":"."}},{"@attributes":{"colname":"4","colwidth":"35pt","align":"center"}},{"@attributes":{"colname":"5","colwidth":"42pt","align":"char","char":"."}},{"@attributes":{"colname":"6","colwidth":"35pt","align":"center"}}],"tbody":{"@attributes":{"valign":"top"},"row":[{"entry":["Lattice Constant (A)","8.361","8.340","No ferrite","8.345","No ferrite"]},{"entry":"Principal Diffraction"},{"entry":"Lines"},{"entry":["220 (\u212b)","\u20022.918(51)*","\u20022.910(10)*","\u2014","\u20022.914(10)*","\u2014"]},{"entry":["400 (A)","2.072(21)","2.069(8)\u2002","\u2014","2.068(7)\u2002","\u2014"]},{"entry":["333 (A)","1.599(34)","1.595(7)\u2002","\u2014","1.596(6)\u2002","\u2014"]},{"entry":["440 (A)","1.469(47)","1.468(9)\u2002","\u2014","1.468(12)","\u2014"]},{"entry":["FeO (%)","0.0","44","98","48","98"]},{"entry":["T(\u00b0 F.)","1067","1013","0","977","0"]},{"entry":["X(%)","100","25","0","26","0"]},{"entry":{"@attributes":{"namest":"1","nameend":"6","align":"center","rowsep":"1"}}},{"entry":"*Relative intensities "},{"entry":"A. Applied at 2000\u00b0 F. for 1 min. "},{"entry":"B. Applied at 2200\u00b0 F. for 15 min. "},{"entry":"The problem of retarding the decomposition of the lithium-zinc ferrite\/glass of Table II was easily solved by the addition of lithia to the composite formulation in the form of lithium oxalate. "}]}}]}}},"As shown in Table III, the lithia dissolution problem is eliminated by the addition of as little as 4 wt. lithium oxalate to the tetrite\/glass formulation.",{"@attributes":{"id":"p-0026","num":"0025"},"tables":{"@attributes":{"id":"TABLE-US-00003","num":"00003"},"table":{"@attributes":{"frame":"none","colsep":"0","rowsep":"0"},"tgroup":[{"@attributes":{"align":"left","colsep":"0","rowsep":"0","cols":"1"},"colspec":{"@attributes":{"colname":"1","colwidth":"217pt","align":"center"}},"thead":{"row":[{"entry":"TABLE III"},{"entry":{"@attributes":{"namest":"1","nameend":"1","align":"center","rowsep":"1"}}}]},"tbody":{"@attributes":{"valign":"top"},"row":[{"entry":"Effect of Added Lithia on Ferrite"},{"entry":"Stability in 5210-2C Glass"}]}},{"@attributes":{"align":"left","colsep":"0","rowsep":"0","cols":"4"},"colspec":[{"@attributes":{"colname":"1","colwidth":"42pt","align":"center"}},{"@attributes":{"colname":"2","colwidth":"70pt","align":"center"}},{"@attributes":{"colname":"3","colwidth":"70pt","align":"center"}},{"@attributes":{"colname":"4","colwidth":"35pt","align":"center"}}],"tbody":{"@attributes":{"valign":"top"},"row":[{"entry":[{},"Lithium Oxalate",{},{}]},{"entry":[{},"Content (wt. %","x-ray"]},{"entry":["Coating No.","Added to No. 1 mix","(Crystalline Phases)","X(1%)*"]},{"entry":{"@attributes":{"namest":"1","nameend":"4","align":"center","rowsep":"1"}}},{"entry":["\u20031**","0","59% FeO","34"]},{"entry":["2","2","18% FeO","51"]},{"entry":["3","4","Pure Spinel","70"]},{"entry":["4","8","Pure Spinel","74"]},{"entry":["5","16","Pulr Spinel","56"]},{"entry":{"@attributes":{"namest":"1","nameend":"4","align":"center","rowsep":"1"}}},{"entry":"*Susceptibility relative to pure ferrite "},{"entry":"**Composition No. 1 as follows: "}]}},{"@attributes":{"align":"left","colsep":"0","rowsep":"0","cols":"4"},"colspec":[{"@attributes":{"colname":"1","colwidth":"56pt","align":"left"}},{"@attributes":{"colname":"2","colwidth":"35pt","align":"center"}},{"@attributes":{"colname":"3","colwidth":"28pt","align":"center"}},{"@attributes":{"colname":"4","colwidth":"98pt","align":"center"}}],"tbody":{"@attributes":{"valign":"top"},"row":[{"entry":[{},"Wt. %","Vol. %",{}]},{"entry":["5210 frit","16","20"]},{"entry":["Ferrite TT-6-2800","84","80"]}]}}]}}},"The 5210-2C glass bonds strongly to Hastelloy-Z alloy yet some difficulty in consistently preparing strongly adhesive coatings when ferrite powder was added to the glass was found. It was apparent that in cases of poor adhesion, there was insufficient glass at the metal-coating interface. In order to solve this problem, a thin layer (3 mils) of pure glass was applied to the Hastelloy-X substrates before addition of the ferrite-glass coating. The adhesion of coatings applied to in this manner was consistently good. This layer is apparently enough to establish good bonding to the ferrite particles through capillarity as the layer fuses.","The nature of the microwave attenuation properties of thin coatings is such that magnetic loss properties are paramount, and thus it is imperative to maximize ferrite concentrations in the coatings of this invention. Table IV discloses thress examples of coatings having a high concentration of the ferrite component.",{"@attributes":{"id":"p-0029","num":"0028"},"tables":{"@attributes":{"id":"TABLE-US-00004","num":"00004"},"table":{"@attributes":{"frame":"none","colsep":"0","rowsep":"0"},"tgroup":[{"@attributes":{"align":"left","colsep":"0","rowsep":"0","cols":"1"},"colspec":{"@attributes":{"colname":"1","colwidth":"217pt","align":"center"}},"thead":{"row":{"entry":"TABLE IV"}},"tbody":{"@attributes":{"valign":"top"},"row":[{"entry":{"@attributes":{"namest":"1","nameend":"1","align":"center","rowsep":"1"}}},{"entry":"COATING No."}]}},{"@attributes":{"align":"left","colsep":"0","rowsep":"0","cols":"5"},"colspec":[{"@attributes":{"colname":"offset","colwidth":"70pt","align":"left"}},{"@attributes":{"colname":"1","colwidth":"28pt","align":"center"}},{"@attributes":{"colname":"2","colwidth":"56pt","align":"center"}},{"@attributes":{"colname":"3","colwidth":"28pt","align":"center"}},{"@attributes":{"colname":"4","colwidth":"35pt","align":"center"}}],"tbody":{"@attributes":{"valign":"top"},"row":{"entry":[{},"6","7","8","No. 8"]}}},{"@attributes":{"align":"left","colsep":"0","rowsep":"0","cols":"7"},"colspec":[{"@attributes":{"colname":"1","colwidth":"42pt","align":"left"}},{"@attributes":{"colname":"2","colwidth":"28pt","align":"center"}},{"@attributes":{"colname":"3","colwidth":"28pt","align":"center"}},{"@attributes":{"colname":"4","colwidth":"28pt","align":"center"}},{"@attributes":{"colname":"5","colwidth":"28pt","align":"center"}},{"@attributes":{"colname":"6","colwidth":"28pt","align":"center"}},{"@attributes":{"colname":"7","colwidth":"35pt","align":"center"}}],"tbody":{"@attributes":{"valign":"top"},"row":[{"entry":["Component","Vol. %","Wt. %","Vol. %","Wt. %","Vol. %","Wt. %"]},{"entry":{"@attributes":{"namest":"1","nameend":"7","align":"center","rowsep":"1"}}}]}},{"@attributes":{"align":"left","colsep":"0","rowsep":"0","cols":"7"},"colspec":[{"@attributes":{"colname":"1","colwidth":"42pt","align":"left"}},{"@attributes":{"colname":"2","colwidth":"28pt","align":"center"}},{"@attributes":{"colname":"3","colwidth":"28pt","align":"char","char":"."}},{"@attributes":{"colname":"4","colwidth":"28pt","align":"center"}},{"@attributes":{"colname":"5","colwidth":"28pt","align":"char","char":"."}},{"@attributes":{"colname":"6","colwidth":"28pt","align":"center"}},{"@attributes":{"colname":"7","colwidth":"35pt","align":"char","char":"."}}],"tbody":{"@attributes":{"valign":"top"},"row":[{"entry":["5210 Glass","(20)","16","(10)","7.5","\u2002(5)","3.7"]},{"entry":["TT-6-2800","(80)","84","(90)","92.5","(95)","96.3"]},{"entry":"Ferrite"},{"entry":["LiCO","\u2014","4","\u2014","1.9","\u2014","0.9"]},{"entry":{"@attributes":{"namest":"1","nameend":"7","align":"center","rowsep":"1"}}}]}}]}}},"These formulations were used to prepared coated substrates of Hastelloy-X and Rene 41 as well as pressed disks for a 1950\u00b0 F.\/5 minutes firing schedule. Thus, on a weight basis, the ferrite concentration is directly evidenced in the susceptibility falues of Table 5. The lithium oxalate addition at about one-fourth the glass (wt.) content is adequate to curtail ferrite reactivity for the firing schedule. Thus Curie temperatures are relatively unaffected and FeOformation is limited to a few percent.","Table 5 discloses additional formulations of glass bonded ferrite coating systems using ferrite powders of various mesh size.",{"@attributes":{"id":"p-0032","num":"0031"},"tables":{"@attributes":{"id":"TABLE-US-00005","num":"00005"},"table":{"@attributes":{"frame":"none","colsep":"0","rowsep":"0"},"tgroup":[{"@attributes":{"align":"left","colsep":"0","rowsep":"0","cols":"2"},"colspec":[{"@attributes":{"colname":"offset","colwidth":"126pt","align":"left"}},{"@attributes":{"colname":"1","colwidth":"91pt","align":"center"}}],"thead":{"row":{"entry":[{},"TABLE V"]}},"tbody":{"@attributes":{"valign":"top"},"row":[{"entry":[{},{"@attributes":{"namest":"offset","nameend":"1","align":"center","rowsep":"1"}}]},{"entry":[{},"Percent"]}]}},{"@attributes":{"align":"left","colsep":"0","rowsep":"0","cols":"4"},"colspec":[{"@attributes":{"colname":"1","colwidth":"42pt","align":"center"}},{"@attributes":{"colname":"2","colwidth":"84pt","align":"left"}},{"@attributes":{"colname":"3","colwidth":"28pt","align":"center"}},{"@attributes":{"colname":"4","colwidth":"63pt","align":"center"}}],"tbody":{"@attributes":{"valign":"top"},"row":[{"entry":["Coating No.","Compound","By Vol.","By Wt."]},{"entry":{"@attributes":{"namest":"1","nameend":"4","align":"center","rowsep":"1"}}}]}},{"@attributes":{"align":"left","colsep":"0","rowsep":"0","cols":"4"},"colspec":[{"@attributes":{"colname":"1","colwidth":"42pt","align":"char","char":"."}},{"@attributes":{"colname":"2","colwidth":"84pt","align":"left"}},{"@attributes":{"colname":"3","colwidth":"28pt","align":"center"}},{"@attributes":{"colname":"4","colwidth":"63pt","align":"char","char":"."}}],"tbody":{"@attributes":{"valign":"top"},"row":[{"entry":["9","Glass Binder","20","16"]},{"entry":[{},"Ferrite","80","84"]},{"entry":[{},"55% \u2212100 mesh"]},{"entry":[{},"45% \u2212325 mesh"]},{"entry":[{},"LiCO","\u2014","4 parts\/100 parts"]},{"entry":["10","Glass Binder","10","7.5"]},{"entry":[{},"Ferrite","90","92.5"]},{"entry":[{},"50% \u2212100, +200 mesh"]},{"entry":[{},"50% \u2212325, esj"]},{"entry":[{},"LiCO","\u2014","1.9 parts\/100 parts"]},{"entry":["11","Glass Binder","20","16"]},{"entry":[{},"Ferrite (same as No. 10)","80","84"]},{"entry":[{},"LiCO","\u2014","4 parts\/100 parts"]},{"entry":["12","Glass Binder","30","24"]},{"entry":[{},"Ferrite (same as No. 10)","70","76"]},{"entry":[{},"LiCO","\u2014","6 parts\/100 parts"]},{"entry":{"@attributes":{"namest":"1","nameend":"4","align":"center","rowsep":"1"}}},{"entry":{"@attributes":{"namest":"1","nameend":"4","align":"left"},"sup":"(1)"}},{"entry":{"@attributes":{"namest":"1","nameend":"4","align":"left"},"sup":"(2)"}},{"entry":{"@attributes":{"namest":"1","nameend":"4","align":"left"},"sup":"(3)","sub":["2","2","4 ","2","2","4 "]}}]}}]}}},"Table VI discloses magnetic susceptibilities and curie temperature of glass bonded coatings from Table V.",{"@attributes":{"id":"p-0034","num":"0033"},"tables":{"@attributes":{"id":"TABLE-US-00006","num":"00006"},"table":{"@attributes":{"frame":"none","colsep":"0","rowsep":"0"},"tgroup":[{"@attributes":{"align":"left","colsep":"0","rowsep":"0","cols":"3"},"colspec":[{"@attributes":{"colname":"1","colwidth":"70pt","align":"center"}},{"@attributes":{"colname":"2","colwidth":"63pt","align":"center"}},{"@attributes":{"colname":"3","colwidth":"84pt","align":"center"}}],"thead":{"row":[{"entry":"TABLE VI"},{"entry":{"@attributes":{"namest":"1","nameend":"3","align":"center","rowsep":"1"}}},{"entry":["Coating No.","Susceptibility(%)","Curie Temp. (\u00b0 F.)"]},{"entry":{"@attributes":{"namest":"1","nameend":"3","align":"center","rowsep":"1"}}}]},"tbody":{"@attributes":{"valign":"top"},"row":{"entry":{}}}},{"@attributes":{"align":"left","colsep":"0","rowsep":"0","cols":"3"},"colspec":[{"@attributes":{"colname":"1","colwidth":"70pt","align":"char","char":"."}},{"@attributes":{"colname":"2","colwidth":"63pt","align":"center"}},{"@attributes":{"colname":"3","colwidth":"84pt","align":"center"}}],"tbody":{"@attributes":{"valign":"top"},"row":[{"entry":["9","65","1040"]},{"entry":["10","79","1049"]},{"entry":["11","69","1022"]},{"entry":["12","65","1013"]},{"entry":{"@attributes":{"namest":"1","nameend":"3","align":"center","rowsep":"1"}}},{"entry":{"@attributes":{"namest":"1","nameend":"3","align":"left"},"sup":"(a)"}}]}}]}}},"Formulations no. 9 and no 11 are similar exeept that the particle size distribution of the ferrite powder was slightly different. The course fraction of powder in No. 9 was \u2212100 mesh, while that in No. 11 was \u2212100, +200 mesh.","Formulations Nos 10,11 and 12 show the effect of increasing amounts of glass binder, viz., 10, 20, and 30 percent by volume, respectively. The most significant observation is the somewhat high porosity in all coating systems. Some of the large black holes in the coating are caused by grains that pulled out during the polishing operation, yet many are simply due to the poor packing of the larger ferrite grains.","Four glass-based coatings were tested in a flame tunnel-corrosion\/erosion test facility. Two compositions were used, no.6 and no.7, each coated on Rene 41 and Hastelloy-X.","Visual inspection of the samples after the test revealed no color changes, and little damage save a small piece cracked from the no. 6 composition. Samples were broken from the coatings and crushed for X-ray and magnetic measurements, with the results shown in Table VII. It is of interest to note here that both the samples coated on Rene shown a greater ferrite decrease than those on Hastelloy although the absolute levels may not be too accurate. This correlates with the lower susceptibilities observed and may indicate some involvement of the surface metal layers with the coating through migration at the elevated temperature. Overall, however, the results are good in view of the length and severity of the test.",{"@attributes":{"id":"p-0039","num":"0038"},"tables":{"@attributes":{"id":"TABLE-US-00007","num":"00007"},"table":{"@attributes":{"frame":"none","colsep":"0","rowsep":"0","pgwide":"1"},"tgroup":[{"@attributes":{"align":"left","colsep":"0","rowsep":"0","cols":"1"},"colspec":{"@attributes":{"colname":"1","colwidth":"357pt","align":"center"}},"thead":{"row":{"entry":"TABLE VII"}},"tbody":{"@attributes":{"valign":"top"},"row":[{"entry":{"@attributes":{"namest":"1","nameend":"1","align":"center","rowsep":"1"}}},{"entry":"RESULTS OF FLAME TUNNEL TEST (1200\u00b0 F.) OF FERRITE COATINGS"}]}},{"@attributes":{"align":"left","colsep":"0","rowsep":"0","cols":"8"},"colspec":[{"@attributes":{"colname":"1","colwidth":"28pt","align":"center"}},{"@attributes":{"colname":"2","colwidth":"49pt","align":"left"}},{"@attributes":{"colname":"3","colwidth":"35pt","align":"center"}},{"@attributes":{"colname":"4","colwidth":"35pt","align":"center"}},{"@attributes":{"colname":"5","colwidth":"56pt","align":"center"}},{"@attributes":{"colname":"6","colwidth":"42pt","align":"center"}},{"@attributes":{"colname":"7","colwidth":"42pt","align":"left"}},{"@attributes":{"colname":"8","colwidth":"70pt","align":"left"}}],"tbody":{"@attributes":{"valign":"top"},"row":[{"entry":[{},"Coating",{},{},{},{},{},{}]},{"entry":[{},"Composition","Thickness",{},"Magnetic","Curie Temp.","X-Ray"]},{"entry":["Coating","Pts. by Wt.","(mils)","Substrate","Susceptibility(%)","(\u00b0 F.)","Analysis","Remarks"]},{"entry":{"@attributes":{"namest":"1","nameend":"8","align":"center","rowsep":"1"}}}]}},{"@attributes":{"align":"left","colsep":"0","rowsep":"0","cols":"8"},"colspec":[{"@attributes":{"colname":"1","colwidth":"28pt","align":"center"}},{"@attributes":{"colname":"2","colwidth":"49pt","align":"left"}},{"@attributes":{"colname":"3","colwidth":"35pt","align":"center"}},{"@attributes":{"colname":"4","colwidth":"35pt","align":"center"}},{"@attributes":{"colname":"5","colwidth":"56pt","align":"center"}},{"@attributes":{"colname":"6","colwidth":"42pt","align":"char","char":"."}},{"@attributes":{"colname":"7","colwidth":"42pt","align":"left"}},{"@attributes":{"colname":"8","colwidth":"70pt","align":"left"}}],"tbody":{"@attributes":{"valign":"top"},"row":[{"entry":["# 6","84% Li\u2014Zn","40","Hastelloy","70","995","86% Ferrite","1. Coating Black"]},{"entry":[{},"Ferrite",{},{},{},{},"14% FeO","2. \u215b\u2033 \u00d7 1\u2033 chipped off"]},{"entry":[{},"16% Glass"]},{"entry":[{},"4% LiCO"]},{"entry":["# 6","\u2014","37","Ren\u00e9","66","1049","74% Ferrite","1. Coating Black"]},{"entry":[{},{},{},{},{},{},"26% FeO","2. \u215b\u2033 \u00d7 1\u2033 chipped off"]},{"entry":["# 7","92.5% Li\u2014Zn","36","Hastelloy","75","1049","84% Ferrite","1. Coating Black"]},{"entry":[{},"Ferrite",{},{},{},{},"16% FeO","2. Coating intact"]},{"entry":[{},"7.5% Glass"]},{"entry":[{},"1.9% LiCO"]},{"entry":["# 7","\u2014","33","Ren\u00e9","67","1058","79% Ferrite","1. Coating Black"]},{"entry":[{},{},{},{},{},{},"21% FeO","2. Coating intact"]},{"entry":{"@attributes":{"namest":"1","nameend":"8","align":"center","rowsep":"1"}}},{"entry":{"@attributes":{"namest":"1","nameend":"8","align":"left"},"sup":"(a)"}}]}}]}}},"From a review of the above, it can be seen that the present invention provides an efficient and simple method for applying ferrite materials to metal and ceramic substrates that are susceptable to detection by radar and infrared detectors. The radar and infrared signatures of military aircraft vehicles and missiles is significantly reduced.","While there have been described herein what are considered to be preferred embodiments of the invention, it will be obvious to those skilled in the art that modifications and changes can be made without departing from the essence of the invention. It is to be understood, therefore, that the exemplary embodiments are illustrative only and are not to be construed as limiting the invention, the scope of which is defined by the appended claims."],"BRFSUM":[{},{}],"DETDESC":[{},{}]}

File: _posts/1978-07-11-infrared-camouflage-coating-system.markdown (part 1 of 2)
---
title: Infrared camouflage coating system
abstract: A camouflage coating system for application to the surfaces of jet engine components in order to reduce their level of emitted energy there by rendering them undetectable by infrared detection systems. The camouflage coating comprises a multilayer system having a first diffusion barrier of nickel aluminide applied to the substrate surface. A second silver reflective layer superimposed on the diffusion barrier layer and a glass-ceramic protective overlay superimposed on the silver reflective layer.
url: http://patft.uspto.gov/netacgi/nph-Parser?Sect1=PTO2&Sect2=HITOFF&p=1&u=%2Fnetahtml%2FPTO%2Fsearch-adv.htm&r=1&f=G&l=50&d=PALL&S1=07733263&OS=07733263&RS=07733263
owner: The United States of America as represented by the Secretary of the Air Force
number: 07733263
owner_city: Washington
owner_country: US
publication_date: 19780711
---

{"@attributes":{"id":"description"},"GOVINT":[{},{}],"heading":["STATEMENT OF GOVERNMENT INTEREST","BACKGROUND OF THE INVENTION","SUMMARY OF THE INVENTION","DESCRIPTION OF THE PREFERRED EMBODIMENTS"],"p":["The invention described herein may be manufactured and used by or for the Government for governmental purposes without the payment of any royalty thereon.","This invention relates to a countermeasure system for protecting jet aircraft and missiles from detection by missile and ground-base infrared detection systems. More particularly, this invention contains itself with a high temperature, low emittance, camouflage coating system which, when applied to the strategic surfaces of aircraft jet engines and missile components, will effectively reduce their level of emitted energy and render them undetectable by missile and ground base detection systems.","Tactical aircraft are prime targets for a variety of infrared seeking missiles and other infrared detection devices. While cruising at altitude or during a low level attack, they are especially vulnerable to air launched missiles such as the Sidewinder or Falcon. In a close support mission, ground launched missiles, like Redeye, provide a very effective defense. The very low cost, ease of operation and the extremely high reliability of these IR missiles make them a threat in all categories of war where tactical aircraft are used.","The feasibility of using low emissivity coatings to suppress the infrared signature of external jet engine components has been demonstrated. The demonstration showed that a low emissivity coating on an external nozzle plug reduced the IR signature for that component significantly. It has been suggested that further suppression can be realized by controlling surface emissivities of internal exhaust system components. For application to advanced jet engines, and particularly for countermeasure purposes, a judicious selection of high and low emissivity coating surfaces on critical components is required to optimize the trade-off between emission and reflection.","The missile's capability to seek and destroy could be nullified if the intensity of engine radiation could be decreased in the missile detector's wavelength and bandwidth of response and the radiation emitted from the engine could be shifted to wavelengths outside of the response range of missile detectors. Ultimately, the reduction of the IR signature requires both the incorporation of efficient cooled exhaust system components and the development of optically, chemically, and mechanically stable emissive\/reflective surfaces for them. These must be applicable to existing as well as future turbojet or turbofan engines.","As a consequence, a considerable research effort has evolved in an attempt to develop countermeasures or camouflage materials which, when applied to the strategic surfaces of aircraft jet engines, will effectively reduce their level of emitted energy and render them undetectable by missile and ground-base detection systems. It is important that the dimunition be restricted as much as possible to the 1-6 micron wavelength region, and that the bulk of the radiation be allowed to propagate freely from the aircraft in the other wavelength regimes.","For application to advanced jet engines, and particularly for countermeasure purposes, a judicious selection of high and low emissivity surfaces on critical components is required to optimize the trade-off between emission and reflection. Also, the air-breathing environment limits the utility of coatings previously acceptable for thermal control of space oriented systems. The rigors a coating must endure to operate successfully in a jet engine environment include the influences of thermally induced stress, overtemperature, corrosion, foreign object impact, and the metallurgical instability of coatings. These factors have provided a deterring influence on the use of prior art systems.","In furtherance of the research effort referred to above, and in an attempt to provide a system for preventing infrared detection, it was found that a composite, low emissivity coating system composed of a diffusion barrier coating, a reflective metal coating and a protective overlay coating could be applied to the metal surfaces of jet engine components. The application of the composite coating of this invention to the surfaces of the engine components effectively reduces their level of emitted energy thereby rendering them undetectable by infrared detection systems.","In accordance with this invention, it has been discovered that a novel composite coating system, when applied to the strategic surfaces of jet engine components, can effectively reduce the level of emitted energy in the 1 to 6 micron wavelength range while, at the same time, allow the bulk of radiation to radiate freely from the aircraft in the other wavelength ranges. The low emittance coating system is applied to the metal surfaces of jet engine components as a multilayer coating. Generally, the engine components are composed of ferritic or nickel base alloys. The first layer of the system is applied to the alloy substrate surfaces as a stable, metal diffusion barrier of nickel aluminide. The diffusion barrier is applied by a pack cementation process, commonly referred to as the CODEP process, a proprietary process of the General Electric Company and more fully described in U.S. Pat. No. 3,668,985.","The second part of the composite coating system is a reflective silver metal layer which is deposited onto the diffusion barrier by conventional liquid metal techniques. The liquid metal consists of silver and silver-organic compounds dispersed within a volatile combination of oils in essentially paint forms. For this invention, a Degussa #242GEII liquid silver containing lead borogermanate as a flux was formulated in order to provide a specific example of the liquid silver metal suitable for use with the invention. However, other reflective liquid silver compositions could be utilized also. The liquid silver was applied by brushing onto the diffusion barrier then dried and fired at 1300\u00b0 F. by a programmed heating cycle.","The third component of the coating system comprised a protective glass-ceramic overlay which was applied to the silver reflective layer. The glass-ceramic formulation is essentially an amorphous combination containing germanium oxide, lithium oxide, potassium oxide, aluminum oxide, phosphorous pentoxide and abietic acid. This layer possesses excellent transmissivity in the 1-6 region. The components of the glass-ceramic were ground, suspended in a non-aqueous medium and then sprayed on the silvered layer by using conventional state-of-the-art techniques of ceramic enamelling. After firing by normal methods, a post heat treatment cycle was used to effect conversion of the glass by recrystallization to the desirable glass-ceramic form.","The novel composite coating combination of this invention uniquely gives emittance values on the order of 0.2 or less in the important 1-6 micron wavelength region. Except for unusually prolonged high temperature or unrealistic exposures, the coating system was stable and responded excellently to both static and dynamic tests.","Accordingly the primary object of this invention is to develop a stable coating system which, when applied to the strategic surfaces of jet engine components, will effectively reduce their level of emitted energy.","Another object of this invention is to provide a multilayer composite coating system that will effectively camouflage jet engine aircraft against detection from infrared missile and ground-base detection systems.","Still another object of this invention is to provide a low emittance, composite coating system for jet engine components that is composed of several strata of layers that give emittance values on the order of 0.2 or less in the 1-6 micron wavelength range while simultaneously allowing the bulk of radiation to propagate freely from the aircraft in the other wavelength regimes.","The above and still other objects and advantages of the present invention will become more readily apparent upon consideration of the following detailed disclosure thereof.","With the above-mentioned objects in mind, the present invention contemplates a novel, low emittance, composite coating system comprising a strata of layers for application to the surfaces of jet engine components. Usually the composite coating is applied to temperature resistant ferritic-base alloys such as 321 SS or temperature resistant nickel-base allows such as Rene' 41.","The coating systems is composed of a first layer applied to the surfaces of the alloy substrate and comprises a thin, metal, diffusion barrier of nickel aluminide applied by a conventional pack cementation process commonly referred to as the CODEP process. Superimposed on the diffusion barrier is a thin reflective film of silver metal with a final layer of about 2 mils of a germanium oxide containing glass-ceramic composition superimposed on the silver film. Within the confines of this mention, the diffusion barrier of nickel aluminide was about 1.2 to 1.4 mils thick. Essentially, the pack cementation process converts the surface of the alloy to an enriched nickel aluminide layer. This coating is intuitively bound with a diffusion layer of its own to the alloy substrate by a process requiring 1960\u00b0 F. Hence, the layer is continuously stable at the normal operating temperatures for jet engines. The CODEP process is a proprietary process of the General Electric Company. It was discovered that this coating prevented the diffusion of reflective metallic overlays into the substrate.","The reflective metal overlay consisted of silver metal deposited by conventional liquid metal techniques. The liquid metal consists of silver and silver-organic compounds dispersed within a volatile combination of oils in essentially paint form. The mix also contained a flux so that upon subsequent firing, adherence to metallic or ceramic bodies was obtained. For this invention, a special Degussa #242GEII liquid silver containing lead borogermanate as the flux was developed. The basic product is obtainable from Materials For Electronics, Inc., Jamaica, N.Y., as Degussa #242L which normally contains lead borosilicate. It was modified by substituting lead borogermanate. The substitution provided for improved emittance in the 1 to 6 micron region. The liquid silver was brushed onto the CODEP coated metal, then dried and fired at 1300\u00b0 F. by a programmed heating cycle. The result was a coating that adhered to the CODEP without diffusing into it and one that had excellent reflective properties per se. Since the silver layer also contained the flux, adherence of this noble metal to the thick glass-ceramic protective overlay was found to be effective.","The third component of the coating system comprised a protective overlay of an amorphous germanium oxide-containing glass formulation with abietic acid to keep the glass in reduced form. Approximately, 2 mils of overlay have been found to be effective.","The alloys chosen as substrates for the coating composite of this invention exhibit significant mechanical properties at elevated temperatures. Sufficient design data, performance experience, and metallurgical knowledge exist concerning these alloys. In addition, 321 SS and Rene' 41 are representative of classes of alloys to assure that the coating\/base metal data generated for them have applicability to similar compositions. While the requirements for the component material are diverse, a simple coating may be suitable for more than one engine component providing it satisfies the most severe requirements of them.","It is also important to recognize that the coatings of this invention are directed at the final metallurgical form of the substrates to which \u201cattachment\u201d is contemplated. \u201cAs-received\u201d material must, in general, be properly heat treated. The subsequent chemical surface treatment and coating applications are then more realistic.","For the coating applications of this invention, the following treatments were performed. All panels were heated as noted. In the first pretreatment heat procedure, Rene' 41 was heated at 1975\u00b0 F. for 30 minutes plus 1400\u00b0 F. for four hours. Complicated structures are first stabilized in temperature at 1200\u00b0 F. and then transferred to another furnace which is superheated at about 2100\u00b0 F. This allows the component to rise in temperature as rapidly as possible through the 1200-1850\u00b0 F. range. The furnace control is then adjusted to prevent the temperature of the parts from rising above 1975\u00b0 F. They are held at temperature for 30 minutes and then furnace cooled to about 500\u00b0 F. to prevent thermal gradients which lead to cracking. The parts are then taken up to 1400\u00b0 F. in a single furnace and held for 16 hours.","An alternative heat treatment maybe utilized in which the base alloy is heated to 2050\u00b0 F. for 30 minutes plus 1600\u00b0 F. for four hours. The same follow on treatment as in the above heat treatment method is employed.","The 321 SS alloy substrate is annealed at 1825\u00b0 F.\u00b125\u00b0 F. followed by an air cool as the conventional heat treatment. Thin dielectric films or intermetallic films have been used as successful barriers to the diffusion of certain noble metals, such as gold. The alloying elements in the substrate diffuse into the noble metals at elevated temperatures. The applications, in general, have been limited to space environment use. However, the oxide-type barriers previously used do not have the necessary thickness to prevent diffusion nor have the mechanical integrity under thermal cycling conditions encountered within the operational environment of jet engines.","The diffusion barriers considered ideal are those which themselves are first diffusion bonded to the substrate metal. These may be metals or intermetallic compounds, each of which are electrically conductive and allow for the superimposition of other metals, which can in turn be diffusion bonded.","Extensive development has been carried out in an attempt to provide a barrier system that would prove to be an effective component in a multilayer or multicomponent countermeasure system. Previous work has shown that pack cementation methods for producing coatings containing nickel and aluminum led to not only corrosion resistant surfaces but those whose mechanical properties did not adversely affect the substrate. More important for this invention was the indication that coated parts could be joined by high temperature noble metal-containing brazes without penetration of the coating above 1900\u00b0 F. The investigations culminated in the development of a pack cementation process for the application of a so-called CODEP series of coatings for both nickel and cobalt-base alloys. The CODEP coatings are based primarily on aluminum deposition by a halogen carrier to form the inter-metallic compounds, NiAl and NiAl, in the coatings. Chromium, molybdenum, and cobalt are found in the coating if these elements are present in the base metal.","The coating is produced in a pack mixture consisting of a Ti\u2014Al\u2014C alloy powder, an AlOfiller, and an NHCl activator. The process consists of packing the alloy metal with the above mixed reagents, heating to a specified temperature, with or without a hold at that temperature, and then cooling. The result is a surface conversion consisting of a distinct outer coating layer and a prominent diffusion zone. It is this combination which acts as a diffusion barrier to the reflective metal layer which forms the second layer of the composite coating system of this invention. The CODEP technique is a proprietary process of the General Electric Company and is more fully described in U.S. Pat. No. 3,667,985. In order to test the effectiveness of the CODEP coating, as applied to this invention, three separate runs were made on a conventionally electropolished Rene'41 and 321 SS panels (1\u00d74\u00d70.060 inch). These are tabulated in Table I. The table also records the micrometallographic mount numbers and thickness measurements after heat treatments chosen to realistically simulate upper temperature limitations in engine runs. Since the diffusion barrier coating will not \u201csee\u201d a normal oxidizing environment, the CODEP coated Rene' 41 and 321 SS panels (1\u00d74\u00d70.060 inch) were heated in a Brew vacuum furnace at 10 torr for 150 hours at 1200\u00b0 F. A separate set of coated panels were heated similarly for 50 hours at 1500\u00b0 F. The analytical results suggest a stable system under the operating conditions expected. In lieu of an electropolishing treatment for the surfaces of the alloy substrates a conventional vapor blasting treatment may be employed, if desired.","The Applied Research Laboratory EMX Electron Microprobe Analyzer was used to characterize compositional changes in the CODEP coating after the separate life testing at 1200\u00b0 F.\/150 hrs in vacuum and 1500\u00b0 F.\/50 hrs vacuum, respectively. The sample mounts from metallographical examination were used at 45\u00b0 to the 1 micrometer beam in the 10torr system.","A step scanner which types out counts\/second was used at 5 distances between recordings. For a typical example, the Rene'41 \u201cas received\u201d read-out is shown in Table II. The continuous gradation of aluminum from the outer layer inwards is noticeable. On the other hand, the nickel content on the outer layer assumes that of the substrate while dimishing in the diffusion zone. Typical analyses of Rene'41 show 55% Ni and 1.5% Al. The uncorrected values given in Table II and Table III for the matrix simulate the parent alloy composition. In Table II, the average readings of the matrix is 0005465. This value multiplied by 100 and divided by the average value of the nickel standard 0009556 equals 57.2%.","From Table III the excellent stability of the coating can be inferred from the practical constancy of the nickel and aluminum values. The 321SS (CODEPPED for the first time) indicates that the bulk of the diffusion zone (except after 50 hrs\/1500\u00b0 F.) is neither nickel nor aluminum.",{"@attributes":{"id":"p-0033","num":"0032"},"tables":{"@attributes":{"id":"TABLE-US-00001","num":"00001"},"table":{"@attributes":{"frame":"none","colsep":"0","rowsep":"0","pgwide":"1"},"tgroup":[{"@attributes":{"align":"left","colsep":"0","rowsep":"0","cols":"1"},"colspec":{"@attributes":{"colname":"1","colwidth":"343pt","align":"center"}},"thead":{"row":{"entry":"TABLE I"}},"tbody":{"@attributes":{"valign":"top"},"row":[{"entry":{"@attributes":{"namest":"1","nameend":"1","align":"center","rowsep":"1"}}},{"entry":"Process Cycles for CODEP Coating of Rene'41 and 321SS"},{"entry":"Including Subsequent Diffusion Rate Studies"}]}},{"@attributes":{"align":"left","colsep":"0","rowsep":"0","cols":"9"},"colspec":[{"@attributes":{"colname":"1","colwidth":"42pt","align":"center"}},{"@attributes":{"colname":"2","colwidth":"28pt","align":"center"}},{"@attributes":{"colname":"3","colwidth":"42pt","align":"center"}},{"@attributes":{"colname":"4","colwidth":"35pt","align":"center"}},{"@attributes":{"colname":"5","colwidth":"42pt","align":"center"}},{"@attributes":{"colname":"6","colwidth":"35pt","align":"center"}},{"@attributes":{"colname":"7","colwidth":"42pt","align":"center"}},{"@attributes":{"colname":"8","colwidth":"35pt","align":"center"}},{"@attributes":{"colname":"9","colwidth":"42pt","align":"center"}}],"tbody":{"@attributes":{"valign":"top"},"row":[{"entry":[{},{},{},{},{},"After",{},"After",{}]},{"entry":[{},{},{},{},{},"1200\u00b0 F.\/",{},"1500\u00b0 F.\/",{}]},{"entry":["Sample",{},"Processing","As Rec'd","Thick.\/Mils","150 Hrs","Thick.\/Mils","50 Hrs","Thick.\/Mils"]}]}},{"@attributes":{"align":"left","colsep":"0","rowsep":"0","cols":"12"},"colspec":[{"@attributes":{"colname":"1","colwidth":"42pt","align":"center"}},{"@attributes":{"colname":"2","colwidth":"28pt","align":"center"}},{"@attributes":{"colname":"3","colwidth":"42pt","align":"center"}},{"@attributes":{"colname":"4","colwidth":"35pt","align":"center"}},{"@attributes":{"colname":"5","colwidth":"21pt","align":"center"}},{"@attributes":{"colname":"6","colwidth":"21pt","align":"center"}},{"@attributes":{"colname":"7","colwidth":"35pt","align":"center"}},{"@attributes":{"colname":"8","colwidth":"21pt","align":"center"}},{"@attributes":{"colname":"9","colwidth":"21pt","align":"center"}},{"@attributes":{"colname":"10","colwidth":"35pt","align":"center"}},{"@attributes":{"colname":"11","colwidth":"21pt","align":"center"}},{"@attributes":{"colname":"12","colwidth":"21pt","align":"center"}}],"tbody":{"@attributes":{"valign":"top"},"row":[{"entry":["Code","Alloy","Cycles \u00b0 F.","Mnt #","D.F.","O.I.","Mnt #","D.F.","O.I.","Mnt #","D.F.","O.I."]},{"entry":{"@attributes":{"namest":"1","nameend":"12","align":"center","rowsep":"1"}}}]}},{"@attributes":{"align":"left","colsep":"0","rowsep":"0","cols":"12"},"colspec":[{"@attributes":{"colname":"1","colwidth":"42pt","align":"center"}},{"@attributes":{"colname":"2","colwidth":"28pt","align":"center"}},{"@attributes":{"colname":"3","colwidth":"42pt","align":"center"}},{"@attributes":{"colname":"4","colwidth":"35pt","align":"center"}},{"@attributes":{"colname":"5","colwidth":"21pt","align":"char","char":"."}},{"@attributes":{"colname":"6","colwidth":"21pt","align":"char","char":"."}},{"@attributes":{"colname":"7","colwidth":"35pt","align":"center"}},{"@attributes":{"colname":"8","colwidth":"21pt","align":"char","char":"."}},{"@attributes":{"colname":"9","colwidth":"21pt","align":"char","char":"."}},{"@attributes":{"colname":"10","colwidth":"35pt","align":"center"}},{"@attributes":{"colname":"11","colwidth":"21pt","align":"char","char":"."}},{"@attributes":{"colname":"12","colwidth":"21pt","align":"char","char":"."}}],"tbody":{"@attributes":{"valign":"top"},"row":[{"entry":["4CD-b-02","R'41","0 Hrs\/1950","H7578",".13",".20","H7825",".30",".20","H7875",".40",".20"]},{"entry":["2CD-b-11","R'41","1 Hr\/1950","H6643",".60",".40","H7826",".60",".60","H7584",".60",".60"]},{"entry":["6CD-b-12","R'41","4 Hrs\/1950","H7579","1.00","1.00","H7824","1.20","1.00","H7977","1.40","1.10"]},{"entry":["4CD-a-0","321SS","\u20020 min\/1780","H7580",".40",".20","H7822",".70",".20","H7976","1.50",".20"]},{"entry":[{},{},"23-25 min.",{}]},{"entry":[{},{},"Heat-up",{}]},{"entry":["5CD-a-11","321SS","\u20025 min\/1840","H7581","1.00",".50","H7821","1.10",".50","H7979","1.70",".50"]},{"entry":[{},{},"30-35 min.",{}]},{"entry":[{},{},"Heat-up",{}]},{"entry":["6CD-a-12","321SS","60 min\/1840","H7582","2.00",".80","H7823","2.00",".60","H7978","2.40",".70"]},{"entry":{"@attributes":{"namest":"1","nameend":"12","align":"center","rowsep":"1"}}}]}}]}}},{"@attributes":{"id":"p-0034","num":"0033"},"tables":{"@attributes":{"id":"TABLE-US-00002","num":"00002"},"table":{"@attributes":{"frame":"none","colsep":"0","rowsep":"0"},"tgroup":[{"@attributes":{"align":"left","colsep":"0","rowsep":"0","cols":"1"},"colspec":{"@attributes":{"colname":"1","colwidth":"217pt","align":"center"}},"thead":{"row":{"entry":"TABLE II"}},"tbody":{"@attributes":{"valign":"top"},"row":[{"entry":{"@attributes":{"namest":"1","nameend":"1","align":"center","rowsep":"1"}}},{"entry":"Compositional Changes in \u201cAs-Received\u201d CODEP Coated Rene' 41"},{"entry":"Step Scanner Results on Nickel and Aluminum"},{"entry":"(All Counts 5 Microns Apart and Taken from Matrix to Outside"},{"entry":"Edge - Mount #6643)"}]}},{"@attributes":{"align":"left","colsep":"0","rowsep":"0","cols":"2"},"colspec":[{"@attributes":{"colname":"1","colwidth":"105pt","align":"center"}},{"@attributes":{"colname":"2","colwidth":"112pt","align":"center"}}],"tbody":{"@attributes":{"valign":"top"},"row":[{"entry":["Nickel Variation","Aluminum Variation"]},{"entry":["Counts\/Second","Counts\/Second"]},{"entry":{"@attributes":{"namest":"1","nameend":"2","align":"center","rowsep":"1"}}}]}},{"@attributes":{"align":"left","colsep":"0","rowsep":"0","cols":"4"},"colspec":[{"@attributes":{"colname":"1","colwidth":"56pt","align":"center"}},{"@attributes":{"colname":"2","colwidth":"49pt","align":"left"}},{"@attributes":{"colname":"3","colwidth":"49pt","align":"center"}},{"@attributes":{"colname":"4","colwidth":"63pt","align":"left"}}],"tbody":{"@attributes":{"valign":"top"},"row":[{"entry":["0005539",{},"0000680",{}]},{"entry":["0005570",{},"0000771"]},{"entry":["0005568",{},"0000732"]},{"entry":["0005634","Rene' 41","0000811","Rene' 41"]},{"entry":["0005497","Matrix","0000841","Matrix"]},{"entry":["0005640","Average","0000998","Average"]},{"entry":["0005416","57.2% Ni","0000989","1.87% Al"]},{"entry":["0005442",{},"0001154"]},{"entry":["0005282",{},"0001413","CODEP Diffusion"]},{"entry":["0005351",{},"0001305","Zone"]},{"entry":["0005168",{},"0001911","Average"]},{"entry":["0003348",{},"0002338","4.07% Al"]},{"entry":["0003149","CODEP","0002711"]},{"entry":["0003249","Diffusion Zone","0003559"]},{"entry":["0003186","Average","0003873"]},{"entry":["0004139","37.1% Ni","0004863","Outer CODEP"]},{"entry":["0004173",{},"0006173","Layer"]},{"entry":["0005881",{},"0006574","Average"]},{"entry":["0005935",{},"0006981","13.87%"]},{"entry":["0006089",{},"0007770"]},{"entry":["0006092","Outer","0007744"]},{"entry":["0006026","CODEP Layer","0007822"]},{"entry":["0005929","Average","0000579","No Coating"]},{"entry":["0005917","62.3% Ni"]},{"entry":"0005744"},{"entry":["0000140","No Coating"]},{"entry":["0009370",{},"0044630"]},{"entry":["0009557",{},"0044508"]},{"entry":["0009651","Pure","0044392","Pure"]},{"entry":["0009661","Nickel","0043813","Nickel"]},{"entry":["0009314","Standard","0042298","Standard"]},{"entry":["0009568",{},"0044874"]},{"entry":["0009555",{},"0045060"]},{"entry":["0009485",{},"0044792"]},{"entry":["0009641",{},"0044440"]},{"entry":["0009556","Average","0044689"]},{"entry":["0044350","Average"]},{"entry":{"@attributes":{"namest":"1","nameend":"4","align":"center","rowsep":"1"}}}]}}]}}},{"@attributes":{"id":"p-0035","num":"0034"},"tables":{"@attributes":{"id":"TABLE-US-00003","num":"00003"},"table":{"@attributes":{"frame":"none","colsep":"0","rowsep":"0"},"tgroup":[{"@attributes":{"align":"left","colsep":"0","rowsep":"0","cols":"1"},"colspec":{"@attributes":{"colname":"1","colwidth":"217pt","align":"center"}},"thead":{"row":{"entry":"TABLE III"}},"tbody":{"@attributes":{"valign":"top"},"row":[{"entry":{"@attributes":{"namest":"1","nameend":"1","align":"center","rowsep":"1"}}},{"entry":"Diffusion Studies of CODEP on 321 SS and Rene'41"},{"entry":"Microprobe Analyzer Results of Nickel and Aluminum"}]}},{"@attributes":{"align":"left","colsep":"0","rowsep":"0","cols":"5"},"colspec":[{"@attributes":{"colname":"offset","colwidth":"42pt","align":"left"}},{"@attributes":{"colname":"1","colwidth":"35pt","align":"center"}},{"@attributes":{"colname":"2","colwidth":"42pt","align":"center"}},{"@attributes":{"colname":"3","colwidth":"49pt","align":"center"}},{"@attributes":{"colname":"4","colwidth":"49pt","align":"center"}}],"tbody":{"@attributes":{"valign":"top"},"row":{"entry":[{},"Mount","Matrix","Diff Zone","Outer Coating"]}}},{"@attributes":{"align":"left","colsep":"0","rowsep":"0","cols":"8"},"colspec":[{"@attributes":{"colname":"1","colwidth":"42pt","align":"left"}},{"@attributes":{"colname":"2","colwidth":"35pt","align":"center"}},{"@attributes":{"colname":"3","colwidth":"21pt","align":"center"}},{"@attributes":{"colname":"4","colwidth":"21pt","align":"center"}},{"@attributes":{"colname":"5","colwidth":"28pt","align":"center"}},{"@attributes":{"colname":"6","colwidth":"21pt","align":"center"}},{"@attributes":{"colname":"7","colwidth":"28pt","align":"center"}},{"@attributes":{"colname":"8","colwidth":"21pt","align":"center"}}],"tbody":{"@attributes":{"valign":"top"},"row":[{"entry":["Alloy","No.","% Ni","% Al","% Ni","% Al","% Ni","% Al"]},{"entry":{"@attributes":{"namest":"1","nameend":"8","align":"center","rowsep":"1"}}}]}},{"@attributes":{"align":"left","colsep":"0","rowsep":"0","cols":"8"},"colspec":[{"@attributes":{"colname":"1","colwidth":"42pt","align":"left"}},{"@attributes":{"colname":"2","colwidth":"35pt","align":"center"}},{"@attributes":{"colname":"3","colwidth":"21pt","align":"char","char":"."}},{"@attributes":{"colname":"4","colwidth":"21pt","align":"center"}},{"@attributes":{"colname":"5","colwidth":"28pt","align":"char","char":"."}},{"@attributes":{"colname":"6","colwidth":"21pt","align":"char","char":"."}},{"@attributes":{"colname":"7","colwidth":"28pt","align":"char","char":"."}},{"@attributes":{"colname":"8","colwidth":"21pt","align":"char","char":"."}}],"tbody":{"@attributes":{"valign":"top"},"row":[{"entry":["Rene'",{},{},{},{},{},{},{}]},{"entry":["As-Received","H6643","57.2","1.87","37.1","4.07","62.3","13.87"]},{"entry":["After","H7826","58.9","1.45","32.0","2.18","61.4","6.71"]},{"entry":"150 hrs\/"},{"entry":"1200\u00b0 F."},{"entry":["After 50 hrs\/","H7584","59.1","1.52","35.3","2.39","57.0","9.25"]},{"entry":"1500\u00b0 F."},{"entry":"321 SS"},{"entry":["As-Receives","H7581","9.6","0.82","\u2014","\u2014","7.5","2.09"]},{"entry":["After","H7821","8.4","0.91","\u2014","\u2014","7.1","2.69"]},{"entry":"150 hrs\/"},{"entry":"1200\u00b0 F."},{"entry":["After 50 hrs\/","H7979","7.8","0.85","8.7",".89","17.7","2.53"]},{"entry":"1500 \u00b0 F."},{"entry":{"@attributes":{"namest":"1","nameend":"8","align":"center","rowsep":"1"}}},{"entry":{"@attributes":{"namest":"1","nameend":"8","align":"left","id":"FOO-00001"},"sup":"1)"}},{"entry":{"@attributes":{"namest":"1","nameend":"8","align":"left","id":"FOO-00002"},"sup":"2)"}}]}}]}}},"The second component of the multilayer camouflage of the multilayer camouflage coating system of this invention comprises a reflective metal film which is superimposed on the diffusion barrier layer. The silver is deposited in accordance with acceptable liquid metal coating techniques. A Degussa #242L liquid silver was deposited on both Rene' 41 and 321 SS discs having CODEP diffusion barriers on them. This preparation is a suspension manufactured by the Degussa Ceramic Colours Department, West Germany, and obtained through the Materials For Electronics, Inc., New York. By using brushing techniques, thicker films on the order of 30-100 microns can be obtained with one application of the organic material. Since proper optical and adherence properties are obtained. The liquid silver approach is attractive as a deposition process.","The 242L silver was deposited as follows. First, the diffusion barrier coated disc was cleaned with acetone, then air dried. Next, it was brushed with the Degussa #242L liquid silver with a camel's hair brush stroking once over. Thirdly, it was dried thoroughly (to a varnish finish) at room temperature. Finally, it was transferred to an oven and then a furnace having good air flows and gradual heat, using the following approximate cycle:",{"@attributes":{"id":"p-0038","num":"0037"},"tables":{"@attributes":{"id":"TABLE-US-00004","num":"00004"},"table":{"@attributes":{"frame":"none","colsep":"0","rowsep":"0"},"tgroup":[{"@attributes":{"align":"left","colsep":"0","rowsep":"0","cols":"3"},"colspec":[{"@attributes":{"colname":"offset","colwidth":"42pt","align":"left"}},{"@attributes":{"colname":"1","colwidth":"35pt","align":"center"}},{"@attributes":{"colname":"2","colwidth":"140pt","align":"center"}}],"thead":{"row":[{"entry":[{},{"@attributes":{"namest":"offset","nameend":"2","align":"center","rowsep":"1"}}]},{"entry":[{},"t (minutes)","T F"]},{"entry":[{},{"@attributes":{"namest":"offset","nameend":"2","align":"center","rowsep":"1"}}]}]},"tbody":{"@attributes":{"valign":"top"},"row":{"entry":{}}}},{"@attributes":{"align":"left","colsep":"0","rowsep":"0","cols":"3"},"colspec":[{"@attributes":{"colname":"offset","colwidth":"42pt","align":"left"}},{"@attributes":{"colname":"1","colwidth":"35pt","align":"char","char":"."}},{"@attributes":{"colname":"2","colwidth":"140pt","align":"center"}}],"tbody":{"@attributes":{"valign":"top"},"row":{"entry":[{},"0","RT (Oven)"]}}},{"@attributes":{"align":"left","colsep":"0","rowsep":"0","cols":"4"},"colspec":[{"@attributes":{"colname":"offset","colwidth":"42pt","align":"left"}},{"@attributes":{"colname":"1","colwidth":"35pt","align":"char","char":"."}},{"@attributes":{"colname":"2","colwidth":"63pt","align":"right"}},{"@attributes":{"colname":"3","colwidth":"77pt","align":"left"}}],"tbody":{"@attributes":{"valign":"top"},"row":[{"entry":[{},"15","120",{}]},{"entry":[{},"20","180"]},{"entry":[{},"25","210"]},{"entry":[{},"45","310"]},{"entry":[{},"55","425"]},{"entry":[{},"60","500","(Furnace)"]},{"entry":[{},"75","760"]},{"entry":[{},"85","850"]},{"entry":[{},"90","900"]},{"entry":[{},"95","1100"]},{"entry":[{},"105","1100"]},{"entry":[{},"120","1250"]},{"entry":[{},{"@attributes":{"namest":"offset","nameend":"3","align":"center","rowsep":"1"}}]}]}}]}}},"Repeat starting with step 3 if a second coat is desired.","Reference to Table IV shows excellent low emissivity in the 1-6 micron wavelength region.","The discs were heated at 1000\u00b0 F.\/50 hours in vacuum at 10Torr. After measuring the emittance values, the same discs were given an additional heat exposure at 1200\u00b0 F.\/50 hours in vacuum. The emissivities were obtained and the results for systems 12S and 13S, are shown in Table V. Excellent results were obtained for both systems. The same discs were then exposed to 1400\u00b0 F.\/50 hours in vacuum. The bulk of the silver coating disappeared by distillation; hence,",{"@attributes":{"id":"p-0042","num":"0041"},"tables":{"@attributes":{"id":"TABLE-US-00005","num":"00005"},"table":{"@attributes":{"frame":"none","colsep":"0","rowsep":"0","pgwide":"1"},"tgroup":[{"@attributes":{"align":"left","colsep":"0","rowsep":"0","cols":"1"},"colspec":{"@attributes":{"colname":"1","colwidth":"378pt","align":"center"}},"thead":{"row":{"entry":"TABLE IV"}},"tbody":{"@attributes":{"valign":"top"},"row":[{"entry":{"@attributes":{"namest":"1","nameend":"1","align":"center","rowsep":"1"}}},{"entry":"Diffusion Barrier\u2014Reflective Metal Interaction Using Liquid Silver #242L"},{"entry":"Emittance Measurements Related to Elevated Temperature Exposure"}]}},{"@attributes":{"align":"left","colsep":"0","rowsep":"0","cols":"6"},"colspec":[{"@attributes":{"colname":"1","colwidth":"28pt","align":"center"}},{"@attributes":{"colname":"2","colwidth":"35pt","align":"center"}},{"@attributes":{"colname":"3","colwidth":"35pt","align":"center"}},{"@attributes":{"colname":"4","colwidth":"35pt","align":"center"}},{"@attributes":{"colname":"5","colwidth":"35pt","align":"center"}},{"@attributes":{"colname":"6","colwidth":"210pt","align":"center"}}],"tbody":{"@attributes":{"valign":"top"},"row":[{"entry":[{},{},{},"Exposure","Exposure",{}]},{"entry":["System","Substrate","Diffusion","Time","Temp.","Spectral Normal Emittance at (Microns)"]}]}},{"@attributes":{"align":"left","colsep":"0","rowsep":"0","cols":"15"},"colspec":[{"@attributes":{"colname":"1","colwidth":"28pt","align":"center"}},{"@attributes":{"colname":"2","colwidth":"35pt","align":"center"}},{"@attributes":{"colname":"3","colwidth":"35pt","align":"center"}},{"@attributes":{"colname":"4","colwidth":"35pt","align":"center"}},{"@attributes":{"colname":"5","colwidth":"35pt","align":"center"}},{"@attributes":{"colname":"6","colwidth":"21pt","align":"center"}},{"@attributes":{"colname":"7","colwidth":"21pt","align":"center"}},{"@attributes":{"colname":"8","colwidth":"21pt","align":"center"}},{"@attributes":{"colname":"9","colwidth":"21pt","align":"center"}},{"@attributes":{"colname":"10","colwidth":"21pt","align":"center"}},{"@attributes":{"colname":"11","colwidth":"21pt","align":"center"}},{"@attributes":{"colname":"12","colwidth":"21pt","align":"center"}},{"@attributes":{"colname":"13","colwidth":"21pt","align":"center"}},{"@attributes":{"colname":"14","colwidth":"21pt","align":"center"}},{"@attributes":{"colname":"15","colwidth":"21pt","align":"center"}}],"tbody":{"@attributes":{"valign":"top"},"row":[{"entry":["Number","Alloy","Barrier","(Hrs.)","\u00b0 F.","1.","2","3","4","5","6","7","8","9","10"]},{"entry":{"@attributes":{"namest":"1","nameend":"15","align":"center","rowsep":"1"}}},{"entry":["12S","Rene'41","CODEP","\u2014","RT",".155",".170",".140",".120",".100",".095",".080",".080",".080",".065"]},{"entry":[{},{},{},".50","1000 Vac.",".145",".155",".140",".115",".105",".095",".075",".085",".080",".080"]},{"entry":[{},{},{},".50","1200 Vac.",".135",".155",".125",".105",".090",".080",".080",".070",".065",".060"]},{"entry":["13S","321 SS","CODEP","\u2014","RT",".155",".170",".140",".120",".100",".095",".080",".080",".080",".065"]},{"entry":[{},{},{},".50","1000 Vac.",".155",".160",".145",".145",".105",".095",".090",".090",".085",".080"]},{"entry":[{},{},{},".50","1200 Vac."]},{"entry":{"@attributes":{"namest":"1","nameend":"15","align":"center","rowsep":"1"}}},{"entry":{"@attributes":{"namest":"1","nameend":"15","align":"left","id":"FOO-00003"},"sup":"(1)"}}]}}]}},"br":{}},"It was also found that the Degussa 242L liquid silver, in brushed form, reacted favorably with both CODEP coated 321 SS and Rene'41 and with the #1768 ceramic glass overlays of Table VI. This glass contained germania as a direct substitute for silica so as to yield favorable transmittancy at 6 microns instead of 5 microns. It was presumed that the normal fluxing agent, common to the usual liquid metal preparations, namely lead borosilicate, might contribute slightly to earlier cut-off than 6 microns. To this end an investigation followed to determine whether the substitution of silica by germania would be advantageous emittance-wise or even decrease the solubility of silver in the glasses. An apparent anomaly exists in that the reflective metal (silver, or for that matter aluminum, copper, or gold) must react somewhat with the overlay to give adherence yet at the same time occur at a very slow rate so that the dissolution does not opacify the interface in the 1-6 microns wavelength region.","For substitute preparations, three germanium-bearing compounds were used in place of the lead Borosilicate Flux present in the Degussa #242L liquid silver. The following were prepared by formulation and processing methods proprietary to Materials for Electronics, Inc., Jamaica, N.Y., agents for Degussa Ceramic Colour Department, West Germany:\n\n","To compare the emittance values, 321 SS discs with 242L, 242GEI, 243GEII, and 212GEIII were prepared. CODEP was used as a diffusion barrier. The silver preparations were deposited similarly as follows. First, the diffusion barrier coated disc was cleaned with acetone. It was then air dried. Thirdly, it was brushed with Degussa liquid silver with a camel's brush stroking once over. Then it was dried thoroughly (to a varnish finish) at room temperature. Fifthly, it was transferred to an oven and then a furnace having good air
