Repository: api-evangelist/patents

# API Partners
This is my API partners research

File: _posts/1998-09-15-calcium-phosphate-delivery-vehicle-and-adjuvant.markdown (part 1 of 3)
---
title: Calcium phosphate delivery vehicle and adjuvant
abstract: An improved calcium phosphate delivery vehicle or adjuvant with incorporated adjuvanticity enhancing means and methods of producing same are disclosed. The adjuvant can be fabricated to desired formulations as appropriate and based on the intended purpose. Particle sizes can be adjusted to enhance adjuvant activity. Other supplemental materials may be added as desired and in appropriate proportions to selectively elicit preferred components of the immune system and to enhance the adjuvant's effect on the host response.
url: http://patft.uspto.gov/netacgi/nph-Parser?Sect1=PTO2&Sect2=HITOFF&p=1&u=%2Fnetahtml%2FPTO%2Fsearch-adv.htm&r=1&f=G&l=50&d=PALL&S1=08333996&OS=08333996&RS=08333996
owner: Etex Corporation
number: 08333996
owner_city: Cambridge
owner_country: US
publication_date: 19980915
---

{"@attributes":{"id":"description"},"RELAPP":[{},{}],"p":["This application is a continuation-in-part of U.S. Ser. No. 08\/729,342 filed Oct. 16, 1996, now U.S. Pat. No. 6,541,037, which is incorporated by reference in its entirety.","The present invention relates to improved calcium phosphate vaccine delivery vehicles, adjuvants, and methods for producing the same.","An ideal vaccine delivery system should be designed to introduce an immunogen to a desired site of action and release it at an appropriate and controllable rate. The carrier should also be non-toxic and should not remain in the host after its use. Both the adjuvant and immunogen should be pharmaceutically stable and the delivery system should be easy to administer. Additionally, the host response to the immunogen should quickly reach maximal levels and result in a protective effect as quickly as possible following vaccine administration.","Traditional vaccines have typically used complex immunogens such as inactivated viruses or bacteria to evoke immunity. Such vaccines were often associated with adverse side effects (e.g. granuloma formation, pyrogenicity, and hypersensitivity). The use of subunit vaccines has reduced the number and severity of unwanted side effects associated with vaccines produced with more complex immunogens. Subunit vaccines are comprised of only one, or a few, proteins or polysaccharides from the target pathogen. Suzue et al in Experientia (77, 1996, pp451-465) teach heat shock proteins (HSPs) as subunit vaccines. Due to their small size, by themselves, subunit vaccines tend to be only weakly immunogenic, often failing to induce a satisfactory level of immunity. Thus to be effective, the use of subunit vaccines require strategies to enhance immunogenicity, such as the use of enhanced adjuvants and specific delivery strategies.","One strategy for improving the immunogenic response to subunit vaccines has been through the use of controlled release vaccine delivery by means of an implantable depot delivery system. Controlled-release technology provides improved efficacy by optimizing the temporal and spatial presentation of the antigens and adjuvants to the immune system. Controlled long-term release of the immunogen generally reduces the number of antigenic determinants needed to produce an effective vaccine and eliminates the need for booster shots. Ideally, controlled-release technology will mimic natural immune challenge by delivering an initial bolus of the immunogen, then gradually decreasing the amount of the immunogen released to the host. Controlled-delivery systems can efficiently direct antigens to antigen-presenting cells (APCs) to generate both cellular and humoral responses potentially leading to an optimal immune response in relation to the intended vaccine. Adjuvants, especially resorbable adjuvants, can serve as controlled-release devices to achieve complex pulsatile kinetics and antigen release. Zhao in the Journal of Pharmaceutical Sciences (85, 1996, p1261-1267) teaches controlled-release technology using polymers, with an emphasis on tumor vaccines.","In addition to controlled release strategies, vaccine immunogenicity has been augmented by specific adjuvant selection. Traditional vaccines as well as subunit vaccines have generally required the use of adjuvants. Typical adjuvants known to the art include aluminum compounds, muramyl dipeptide, and Freund's complete and incomplete adjuvants. Aluminum compounds and synthetic polymers have been used extensively as adjuvants, but they are non-resorbable and remain in the body after use, and the monomers used to produce synthetic polymers can be toxic (Pharmaceutica Acta Helvetica, 53, 1978, pp. 17-23).","Calcium phosphate materials are attractive as adjuvants and delivery vehicles because they are non-toxic, stable and biocompatible. Additionally, calcium phosphates are known to posses high affinity binding characteristics for antigens, vaccines, immunogens, proteins and other active agents. A method for preparing a calcium phosphate gel is described in Towey et al., U.S. Pat. No. 2,967,802. Towey suggests the use of these calcium phosphate gels as vaccine delivery vehicles or as immunological adjuvants, as well as tablet disintegrators; suspending agents; flocculating agents; oral detoxifying antacids and others; but fails to provide examples or otherwise enable these embodiments. However, there is no mention as to how to augment or heighten the immune response using the prepared gel. Additionally, Relyveld in U.S. Pat. No. 4,016,252 and [Developments in Biological Standardization, (65, 1985, pp 131-136) describes the production of an injectable calcium phosphate gel, which can adsorb vaccines. The purpose of Relyveld's calcium phosphate gel is to provide highly concentrated and stable vaccines, not to increase adjuvanticity.","Adjuvant particles may be used to effect adjuvanticity of a vaccine. Kreuter et al. reported in Vaccine (6, 1988. pp. 125-129) that a decrease in particle size diameter increased the adjuvant effect of a nanoparticle polymer. Grafe in Arzneim.-Forsch (21, 1971 pp. 903) and Kreuter in Infection and Immunology (19, 1978 pp. 667) reported similar findings using AlOadjuvants and \u03b3-ray-polymerized poly(methyl methacrylate) particle adjuvants, respectively. Courvreur et al in U.S. Pat. No. 4,329,332 describes synthetic polymeric nanoparticles which contain a biologically active substance that is released to a host at a rate similar to the rate of biodegradation of the polymers. Alemann et. al. in European Journal of Pharmaceutics and Biopharmaceutics, (39, 1993. 173-191) discuss that the continual problem with nanoparticles has been the rapid uptake by the reticuloendothelial system (RES). Since the RES functions to remove small foreign particles from the blood circulation, drugs contained on such particles do not reach their destination site, but rather are found in high concentrations in the liver and spleen. Kreuter in Journal of Controlled Release (16, 1991. pp. 169-176) teaches various methods to avoid RES nanoparticle uptake, such as the use of surfactants, magnetic fields and different administration routes (e.g. subcutaneous, intramuscular and ocular). After subcutaneous and intramuscular injection, nanoparticles treated in these ways stay at the injection site (Kreuter, Journal of Pharmaceutical Sciences, 72, 1983, p1146-1149). Also, drugs and antibiotics were shown to yield reduced toxicity and\/or increased efficacy when combined with nanoparticles. It has also been reported by Gurny (Biopharmaceutics of Ocular Drug Delivery, CRC Press, Boca Raton, 1993, p81-90.) that the pre-corneal resident time of pilocarpine was increased after it was incorporated into nanoparticles. Amerongen et al in U.S. Pat. No. 5,443,832 also discloses that hydroxyapatite particles of suitable size (0.01 to 0.1 micron) can carry antigens across the epithelium but does not teach adjuvanticity of particle sizes. Further, hydroxyapatites have been known to be non-resorbable or poorly resorbable.","To date, a number of calcium phosphate adjuvants have been developed, but none have been optimized for adjuvanticity. A number of these calcium phosphate adjuvants suffer from one or more additional drawbacks, such as poor biocompatibility, low resorbability, inability to provide controlled release of an active agent, the need for multiple immunization and difficulty of administration. Furthermore, none have been amorphous calcium phosphates or nanocrystalline calcium phosphates. In fact, Olson reported in Biomaterials and the Immune System (Handbook of Biomaterials and Bioengineering Pt. A, Vol. 1, Marcel Dekker, New York, 1995), incorporated herein by reference, that ceramics and inorganic composites, including tricalcium phosphate, are believed to be immunologically benign. Thus, there is a need for an improved calcium phosphate delivery system that incorporates more desirable characteristics, together (e.g. resorbability, controlled release, biocompatibility, ease of administration). And, there is a need for improved biocompatible resorbable calcium phosphate adjuvants and delivery vehicles that will enhance or heighten the desired host response.","An amorphous calcium phosphate adjuvant is disclosed. A poorly crystalline apatitic calcium phosphate adjuvant is disclosed. A calcium phosphate adjuvant with an adjuvanticity enhancing means is disclosed. The enhancing means may be exogenous or endogenous and can be combined within a single adjuvant formulation.","\u201cAdjuvant\u201d\u2014\u201cAdjuvant\u201d refers to any substance that is capable of producing or enhancing a host response toward a specific active agent. At times, the adjuvant may elicit a host response alone, without the use of an active agent. \u201cAdjuvanticity\u201d describes any substance's ability to elicit a host response. Such adjuvants are described herein as having non-specific adjuvanticity.","\u201cDelivery vehicle\u201d\u2014\u201cDelivery vehicle\u201d refers to any substance that can carry or introduce an active agent to a host. A delivery vehicle may also be an adjuvant.","\u201cHost Response\u201d\u2014\u201cHost response\u201d refers to the biological reaction generated by a host to a foreign or implanted substance, within a time period, after it is introduced to or recognized by the host. This reaction may be inflammatory, immunological, mitogenic, toxic, or any other reaction in response to the substance. The \u201chost response\u201d may be either adaptive or innate, though both are required for a fully functional response.","\u201cResorbable\u201d\u2014\u201cResorbable\u201d is used to describe the elimination of a material from the host. The material can be \u201cresorbed\u201d by enzymatic processes, cellular reaction, dissolution or other biological or physical degradation mechanism. Resorption may take place over a time course from days to years. Resorption as used herein includes remodeling of a substance to bone.","\u201cAntigen\u201d\u2014\u201cAntigen\u201d refers to any substance or active agent that when introduced to a host, elicits, by any means, a specific antibody response to the introduced substance.","\u201cActive Agent\u201d\u2014\u201cActive agent\u201d refers to any substance that has biological activity. Active agents include such substances as antigens, vaccines, tolerogens, immunogens, growth factors, proteins, nucleic acids and others.","\u201cVaccine\u201d\u2014\u201cVaccine\u201d refers to any substance that induces an adaptive host response, resulting in immunity or partial immunity to a pathogen. A vaccine may be without limitation a live, attenuated (non-pathogenic) or dead pathogen, an antigen or a subunit vaccine, which is only one or a few proteins or polysaccharides from a pathogen.","\u201cAdjuvanticity Enhancing Means\u201d\u2014\u201cAdjuvanticity Enhancing Means\u201d is a substance, treatment or adjuvant configuration that results in an increased host response to an adjuvant as compared to the host response to the adjuvant in the absence of the adjuvanticity enhancing means. Increased adjuvanticity can often be measured as an enhanced or heightened aspect of some element of the immune or foreign body response (e.g. increase in a specific immune cell type such as, macrophages, CD4, CD8, lymphocytes or specific increases in humoral or cellular pathways).","The enhancing means may be exogenous or endogenous. \u201cExogenous enhancing means\u201d are considered to be one or more additions to any prospective calcium phosphate delivery system which further increases the standard host response to that delivery system. An exogenous enhancing means can be applied to the adjuvant before, during or after manufacturing the calcium phosphate material of the adjuvant. Incorporation of such exogenous enhancing means can be accomplished in a similar fashion compared to the incorporation of active agents into the adjuvant (e.g. adsorption, mixing, covalent linkage). Preferred exogenous enhancing means include cytokines and adjuvants such as, muramyl dipeptide, aluminum hydroxide, aluminum phosphate, Freund's Complete Adjuvant, Freund's Incomplete Adjuvant, and polymers. \u201cEndogenous enhancing means\u201d refer to those alterations or enhancements of the adjuvant itself which lead to augmented adjuvanticity. Typically, the endogenous enhancing means are incorporated into the adjuvant during the manufacturing process, but such modifications can also be made after the adjuvant has been prepared. Examples of endogenous adjuvanticity enhancing means include but are not limited to increasing the degree of crystallinity within the calcium phosphate material, altering the specific chemical and\/or phase composition according to the examples herein, increased roughness and the particle size and number (measured as volume percent) of the adjuvant material.","\u201cAmorphous calcium phosphate\u201d\u2014\u201cAmorphous calcium phosphate\u201d (ACP) refers to a calcium phosphate material with significant amorphous character. Significant amorphous character contemplates greater than 75% amorphous content, preferably greater than 90% amorphous content, and is characterized by a broad, featureless X-ray diffraction (XRD) pattern.","\u201cPoorly Crystalline Apatitic Calcium Phosphate\u201d\u2014\u201cPoorly Crystalline Apatitic Calcium Phosphate\u201d (PCA calcium phosphate) describes a synthetic poorly crystalline apatitic calcium phosphate. The PCA calcium phosphate material is not necessarily restricted to a single calcium phosphate phase, provided it has the characteristic XRD and Fourier Transfer Infra-red (FTIR) spectroscopy pattern. A PCA calcium phosphate has substantially the same XRD spectrum as bone. The spectrum is characterized by only two broad peaks at 2\u03b8 values in the region of 20\u00b0-35\u00b0 with one centered at 26\u00b0 and the other centered at 32\u00b0, and the absence of shoulders and sharp peaks at 2\u03b8 values of 27\u00b0-34\u00b0. In particular, there are no sharp peaks or shoulders corresponding to Miller's Indices of 210, 112 or 300. Shoulders may be presented at approximately 2\u03b8 values of 29\u00b0 and 33.6\u00b0. It is further characterized by FTIR peaks at 563 cm, 1034 cm, 1638 cmand 3432 cm(\u00b12 cm). Sharp shoulders are observed at 603 cmand 875 cm, with a doublet having maxima at 1442 cmand 1457 cm.","\u201cNanoparticle\u201d\u2014The term \u201cnanoparticle\u201d used herein describes the physical diameter of an adjuvant particle. A nanoparticle ranges from 1.0 nm to 1000 nm or 1.0 \u03bcm. As discussed herein, adjuvant size refers to the average nanoparticle size, unless expressed otherwise, as determined by scanning electron microscopy.","The present invention provides calcium-containing adjuvants and vaccine delivery vehicles which, when present alone or in combination with one or more active agents such as antigens or vaccines, elicit a host response or augment a host response towards the antigen or vaccine. The inventive adjuvants or delivery vehicles may provide continuous, delayed, sequential and\/or intermittent depot delivery of an antigen or other active agent to a host. In other cases, the material may deliver a quick one-time dose of an active agent to a host.","Characteristics of the Calcium-Containing Adjuvant","The adjuvant is a calcium-containing material. Any calcium compound can be used, although calcium phosphates and calcium sulfates are preferred. Amorphous and poorly crystalline apatitic calcium phosphates are particularly preferred. In some instances, additional materials in conjunction with the calcium based adjuvants may be present to augment adjuvanticity. Generally, the calcium compound is formed into an injectable gel or solid nanoparticles. The preferred adjuvant or vehicle can be designed to absorb, bind, entrap or otherwise contain or present an antigen, subunit vaccine or other active agent. Useful calcium adjuvants include, but are not limited to, calcium sulfates and calcium phosphates such as amorphous calcium phosphates (ACP), poorly crystalline apatitic calcium phosphates (PCA), dicalcium phosphate dihydrate (DCPD), tricalcium phosphates (TCP), tetracalcium phosphate (TTCP), monetite, monocalcium phosphate monohydrate (MCPM), octacalcium phosphates (OCP), hydroxyapatites (HA). Carbonated or otherwise substituted versions of these calcium phosphates are also contemplated in the invention. A detailed description of the preparation and characteristics of suitable calcium phosphates useful as adjuvants in the instant invention can be found in co-pending application U.S. Ser. No. 08\/729,344 entitled \u201cMethods and Products Related to the Physical Conversion of Reactive Amorphous Calcium Phosphates\u201d and U.S. Patents: Lee et al. in U.S. Pat. No. 5,683,461; and Lee et al. U.S. Pat. No. 5,783,217 which are all hereby incorporated by reference. LeGeros R. Z., in , Karger Pub. Co., New York, 1991 lists additional useful calcium compounds.","Resorbability","In most cases, the inventive adjuvants are resorbable. Resorbability generally eliminates the need for surgical removal of the delivery vehicle, after completion of the vaccination process. Resorbable calcium adjuvants also allow the controlled delivery of active agents, such as an antigen, to a host at a specific rate. The antigen is generally delivered to a host at a comparable rate to the resorption rate. Custom designed resorbability characteristics of the inventive adjuvant provides for selected delivery rates for specific immunogens as required for the development of immunity. In preferred embodiments, weakly resorbing calcium adjuvants will be used to provide a slow release depot delivery of the antigen to the host. In other embodiments, the calcium adjuvant will be strongly resorbable and provide a means to deliver a fast, quick dose of the antigen to the host. In yet other embodiments, a combination of weakly and strongly resorbable calcium phosphates will be used to produce a variable or pulsatile kinetic release to mimic primary immunization and subsequent boosters. Example 34 demonstrates the use of a pulsatile delivery adjuvant in which the variable delivery rate is the result of a combination of adjuvants with differing resorption rates. The resorption rate, and therefore the delivery rate, can be adjusted to hours, days, weeks, months, and even years by varying the preparations of the variously resorbing components. In preferred embodiments, the adjuvant will be resorbed at the desired rate of antigen delivery.","The resorbability of the inventive adjuvant may be tailored according to the needs of a specific application. In some instances, the calcium-based adjuvant will be non-resorbable and will remain in the body indefinitely. Ceramic adjuvants, such as sintered calcium phosphate (e.g. highly crystalline hydroxyapatite), remain in the body after completion of vaccine delivery. In preferred embodiments, the adjuvant is resorbable. Resorbable adjuvants biodegrade over time, ultimately leaving little or no residual material in the body. Adjuvants may be either strongly resorbable or weakly resorbable. In preferred embodiments of the invention, a strongly resorbing adjuvant is characterized as follows: at least one gram (preferably 1-5 g) is implanted in a subcutaneous or intramuscular site, at least 80% of the adjuvant is resorbed within one year. In more preferred embodiments, one gram of adjuvant will be resorbed within nine months, six months, three months, and ideally one month or less. Weakly resorbable means that less than 80% of one gram of starting adjuvant is resorbed after one year. Resorption, as used herein, encompasses solubility based dissolution processes, as well as active cellular or enzyme based processes. Preferred calcium-based adjuvants are resorbed through active cellular or enzymatic processes. By controlling the rate of active degradation of the adjuvant, the inventive adjuvants can be tailored to have linear resorption rates.","Resorbability of the inventive calcium phosphate vehicles can be varied through the adjustment of one or more physical parameters including vehicle size, vehicle particle size, porosity, density, and\/or crystallinity. Two or more of these parameters will generally be adjusted in concert to fine-tune the final resorption rate. Additionally, certain molecular factors may be incorporated into the vehicle that can be used to affect its resorption rate by influencing the cellular or enzymatic processes that ordinarily mediate vehicle resorption in the body. These incorporated factors are often biologically active molecules or collections thereof, which affect bone metabolic processes, such as the activity of osteoclasts and\/or osteoblasts. In other instances the incorporated factors attract or otherwise affect the activity of one or more of macrophages, monocytes, or foreign body giant cells. Such useful factors include: growth factors, enzyme inhibitors, extracellular matrix components, cytokines and the like.","Ultimately, resorption rates will be established empirically by using intramuscular or subcutaneous implantation of the adjuvant in one or more small animal models to assess the exact effect of formulation adjustments on adjuvant resorption rates. In these model systems, a variety of candidate formulations may be tested simultaneously and resorption rates can be compared at various time points using standard histological, radiographic or other methods know to the art.","Adjuvant Preparation","Particle Size","In general, for a given calcium phosphate, smaller particles sizes will resorb more rapidly than larger particles. Monolithic devices, on the order of one gram will resorb more slowly than one gram of the same material when in particulate form. For precipitated calcium phosphates, particle sizes may be controlled by careful control of the precipitation speed. Rapid precipitation, followed by rapid harvesting of the precipitate, is useful in the production of small particle sizes (e.g. particle size ranging from 5 nm to 150 nm). For example, the ACP as described in Example 1 (aged for 30 seconds) had a particle size range of 5 nm to 50 nm, as determined by scanning electron microscopy. Slower precipitation speeds, as well as the maintenance of the precipitate in the presence of the precipitants or mother liquid for longer periods of time, promotes the growth of larger particle sizes (e.g. particle size greater than 300 nm). For example, the apatitic calcium phosphate adjuvant described in example 13 (aged for 48 hours) had an average particle size of approximately 300 nm. The use of standard milling processes known to the art (e.g. ball mills, roller mills, jet mills) followed by precise sieving, will also be useful in preparing vehicles of specific size particles. In other instances materials prepared from emulsions or slurries, as described in the art, will produce useful particle size materials. Particle sizes of less than 1 \u03bcm, preferably less than 0.5 \u03bcm, are generally preferred for adjuvants and delivery vehicles intended to be resorbed within six months. In one preferred embodiment, ACP calcium phosphate particles are sieved to a average size of approximately 100 nm and are capable of resorbing in less than three months.","In the most preferred embodiments of the invention, where maximum adjuvanticity is desired, it will be preferable to use minimal particle sizes on the order of angstroms or nanometers. In these instances, the use of further particle size adjustment to regulate resorption rate may not be feasible and it may be more advantageous to further control, or fine-tune, resorption rates by altering other physical parameters, such as adjuvant density or crystallinity or through the addition of proteins or growth factors which affect resorption rates.","Density","Vehicle density also has a significant effect on resorption rates. Density is most easily controlled by compression of the adjuvant following fabrication. Compressive forces of 8 MPa to 50 MPa may be applied through the use of molds and presses. In addition to compression, a variety of other methods, which are useful to adjust vehicle density, are known to the art and may be used. Calcium phosphate density for the inventive adjuvants and vehicles is best determined using pycnometry, such as Helium pycnometry (HP density). Calcium phosphates prepared with HP densities of approximately 3.0 gm\/cmwill be useful for the production of slow resorbing vehicles. More rapid resorbing vehicles may be prepared from calcium phosphates with HP densities generally in the range of 2.5-2.8 gm\/cm, preferably 2.5 gm\/cm. HP densities with values less than 2.5 gm\/cmare often preferred for vehicles that are intended to resorb particularly rapidly.","Crystallinity","Generally, careful control of the adjuvant's degree of crystallinity and crystal size may be used to affect the overall vehicle resorption rate. For apatitic calcium phosphates with calcium to phosphorous ratios of 1.3-1.75, poorly crystalline forms are believed to resorb more quickly than highly crystalline forms. Highly crystalline stoichiometric hydroxyapatite (e.g., NIST\u00ae catalog #2910) is an example of a weakly resorbable vehicle. For other calcium phosphates, for a given calcium to phosphorous ratio, more amorphous forms will generally be more soluble than more crystalline forms. Increased resorption rates may be achieved through the production of apatitic calcium phosphates containing lattice defects, such as ionic vacancies or substitutions. Preferred embodiments include carbonated or otherwise calcium deficient apatites, all of which tend to have increased in vivo resorption rates. Further guidance for the production of similar such apatic calcium phosphates can be found in , (Elsevier, Amsterdam, 1994, by J. C. Elliott), and the references contained therein, all incorporated herein by reference.","Porosity","The inventive delivery vehicle can be of any porosity that provides the desirable characteristics for immunogen delivery. Porosity facilitates both the diffusion of substances to and from the inventive material and, in certain applications, the penetration of cells and cell processes into the material matrix. Accordingly, adjuvants of lower porosity tend to resorb more slowly in vivo than those of higher porosity; therefore, the greater the porosity, the greater the rate of resorption. In one embodiment of the invention, porosity is increased through the use of a dry mixture of controlled particle size reactants. For example, the material described in examples 1-16, a reactant with a larger particle size (e.g. 300-500 \u03bcm) will produce a more porous material. In other embodiments, chemical or physical etching and leaching techniques are employed to vary the porosity. In one preferred embodiment, NaCl crystals (e.g. 50 \u03bcm-500 \u03bcm) are incorporated, into the paste material, by manual pressing and prepared according to Example 16. The size of the crystals used, is selected according to the desired pore size. Generally, the amount of crystals will be less than 20% by weight. The paste material is allowed to harden and the NaCl crystals are washed from the hardened material using a suitable aqueous liquid to solubilize the crystals such as distilled water or saline. Surface pores or macrovoids the size of the original NaCl crystals will result from such a treatment.","In addition to the percent porosity of a given vehicle, the pore size distribution is also important with regard to resorptive properties. The presence, or absence, of large particle pores (macrovoids) (e.g. 50 \u03bcm or greater) may have significant effects on resorption rates. Such macrovoids can facilitate cellular resorption. In preferred embodiments of rapidly resorbing vehicles, macrovoids of 50 to 300 \u03bcm diameter will be present. In some embodiments, the percentage of macrovoids in the vehicle, will be twenty percent (20%) or greater of the total volume. In many embodiments, less than ten percent (10%) of the vehicle volume will be composed of macrovoids. In some slower resorbing embodiments less than one percent (1%) of the vehicle volume will be represented by greater than 50 \u03bcm diameter macrovoids. Macrovoids can be incorporated through the use of leachable solid porogens during adjuvant preparation such as crystalline, particulate and\/or fibrous sugars, starches and\/or salts. In one preferred embodiment, NaCl crystals 200 \u03bcm-300 \u03bcm in diameter to the calcium phosphate of examples 16 and 17 at proportions of 20% weight percent. These porogens may be leached from the adjuvant, post fabrication.","Incorporation of Resorption Factors","Incorporation of factors, which attract or inhibit osteogenic cells and\/or macrophages, can have a significant effect on adjuvant resorption rate. Thus, incorporation of bone morphogenetic protein into the inventive adjuvants will lead to more rapid resorption of the vehicle, particularly in soft tissue implant sites. Additionally, factors that attract osteoclasts (e.g. interleukin-1, lymphotoxin, calcitonin,) may be used to promote degradation of the vehicle. Osteoclast or macrophage activity inhibitors (e.g. neutral phosphate, glucocorticoids, plicamycin, gallium nitrate) may be used to prolong the resorption process. Extracellular matrix components, such as laminen, RDG peptides, collagen, fibronectin may also be included with the adjuvants. Further guidance regarding specific factors useful in the regulation of calcium phosphate resorption rates can be found in PCT\/US97\/18528, incorporated by reference herein. Generally, these factors will be incorporated into the inventive adjuvants as a concentration of less than 20% wt\/wt preferably less than 10% and in most embodiments, less than 5%.","In many instances, adjuvant resorbability is preferred; however, it is not always required or desired. In some embodiments the inventive adjuvanticity enhancement can be obtained with a calcium adjuvant that is either weakly resorbable or non-resorbable. A non-resorbable adjuvant may be used when prolonged antigen delivery will occur over a matter of several years. A non-resorbable adjuvant may also be desirable in cases when the adjuvant is used additionally as a support matrix for tissue repair or growth, as a treatment for a disease, or for vaccination purposes. Non-resorbable calcium phosphate adjuvants can remain in the body without detrimental effects to the host due to their excellent biocompatibility. Alternatively, non-resorbable adjuvants may be surgically removed following the desired delivery period. Suitable non-resorbable or weakly resorbable calcium phosphate adjuvants include those prepared from sintered hydroxyapatite.","Adjuvanticity","Adjuvanticity denotes the level of effect an adjuvant has in eliciting an immune response. Any modification to the adjuvant or delivery vehicle that induces an altered immune response by the vehicle is considered to have effected its adjuvanticity. Adjuvanticity enhancing means can be used to induce specifically increase one or more of the cellular immune response, the humoral immune response or any other response to the antigen or other foreign substance. Suitable modifications to the delivery system that are capable of affecting adjuvanticity may include: alterations which affect cellular recognition of the adjuvant, cellular recognition of the immunogen and, in some cases, adjuvant biocompatibility. Exogenous alterations include the incorporation into the adjuvant of immuno regulating molecules (e.g. fas-L) which locally alter the immune response. Other parameters endogenous to the adjuvant may be altered to effect cellular recognition including: particle size, particle shape, particle roughness, specific surface area, pH, porosity, chemical reactivity\/pyrogenicity. However, preferred embodiments often involve a combination of the aforementioned parameters, which arranged in such a fashion as to create a desired host response.","Particle Size","Adjuvant particle size can be adjusted to endogenously vary the adjuvanticity of the calcium-based material. The calcium phosphate delivery vehicle may comprise or be delivered in the presence of nanoparticles prepared from the same or similar materials as the adjuvant itself. Most often these particles will also contain the immunogen. The presence of nanoparticles has the effect of augmenting the host response to the immunogen. In preferred embodiments, nanoparticles comprise 1-100% of the adjuvant. In more preferred embodiments, nanoparticles comprise 25-100% of the adjuvant. Optimally, nanoparticles comprise 50% to 100% of the adjuvant.","A calcium salt of any particle size that directly elicits an enhanced response from a particular immune system can be used as the adjuvant. Example 28 demonstrates the use of varying particle size to augment a specifically desired host response. Generally, to effect the adjuvant activity of the present invention, the preferred adjuvant particle size ranges from about 0.1 nm to about 50 \u03bcm. In more preferred embodiments, the particle size ranges from about 0.1 nm to about 900 nm, more preferably 1.0 nm to about 500 nm, and most preferred from about 100 nm to about 250 nm. Optimally, the particle size ranges from about 20 nm to about 80 nm. In some cases ranges of 5 to 50 microns have been useful to enhance adjuvant activity. Larger particles (50 \u03bcm or greater) typically employ other adjuvanticity enhancers, such as cytokines, other adjuvants or physical parameters (e.g. porosity), are included to enhance the host reaction.","Depot delivery systems with varying particle sizes may be used to avoid rapid RES uptake and thereby providing a more efficient delivery method. For those embodiments where a specific immunogen is adsorbed or covalently linked to the adjuvant, the release profile of the immunogen from the adjuvant exhibits sensitive dependency on particle size. Small particles (e.g. nanoparticles) can release the antigens at a higher rate than larger particles because of their larger surface-to-volume ratio. The larger particles (e.g. microparticles) can not be engulfed by phagocytic accessory cells until they are degraded into smaller particles; therefore, the larger particles serve as a depot of continuous antigenic stimuli. The rate of antigen release from these larger particles is at least indirectly dependent on the resorption rate of the particles themselves. In one embodiment, a combination of small and large particles may create a pulsatile pattern of antigenic release, thereby mimicking the antigen concentration profiles typically seen during immunization scenarios that utilize an initial primary shot and followed by a number of booster shots.","Particle Shape","The shape of the individual particles and of the adjuvant itself may endogenously affect the adjuvanticity. Generally, ACP adjuvants contain particles that appear spherical and\/or sometimes fused. Spherical ACP particles are prepared according to Example 1. PCA calcium phosphate particles are usually needle-like in appearance. Adjuvants containing needle-like particles will generally produce a greater response when compared to adjuvants containing only platelet-like or spherical particles. In some preferred embodiments, the adjuvant will comprise needle-like particles prepared according to Example 12. In other cases, both spheres and needles, as well as plate-like particles may be used. Adjuvant particles prepared according to Example 13 represent the combination of different particle shapes.","Particle Roughness","Adjuvanticity may also be endogenously controlled by adjusting particle roughness, which is described as the physical surface morphology, or relief patterns, of the individual particles comprising the adjuvant or the adjuvant itself. Parameters involving such factors as porosity, crystallinity and etching may be employed to adjust particle roughness. The degree of surface roughness is known to have specific effects on biocompatibility, with extreme surface roughness being associated with decreased biocompatibility. Ideally, in preferred embodiments, an adjuvant will be biocompatible yet be capable of enhancing an immune response. In some cases, however; it may be acceptable by increasing surface roughness to sacrifice some level of biocompatibility to achieve a higher adjuvant activity. For example, Nagase in Host Reaction to Particulate Biomaterials (Handbook of Biomaterials and Bioengineering Pt. A, Vol. 1, Marcel Dekker, New York, 1995), incorporated by reference, describes a calcium phosphate material with higher crystallinity than bone that may induce a greater host defense reaction. Total surface area, as well as surface roughness, are enhanced by increasing porosity and\/or pore size. Shanbhag recently reported (Journal of Biomedical Materials Research, Vol. 28, p81-90, 1994) increasing IL-1 levels corresponding with higher surface areas of titania and polystyrene particles. A larger surface area will promote an increased immune response. Particle surface area, reported as the surface area per gram (specific surface area), can be measured by gas sorption. The ChemBET\u00ae3000, which is available from Quantachrome Corporation, measures surface area by flowing various mixtures of nitrogen and helium over the particles and cooled with liquid nitrogen.","Particle roughness is further characterized by the amplitude or depth of etches found on the surface of the adjuvant. Particle roughness may be influenced by the shape of the particles (e.g. spheres, needles, platelets) comprising the adjuvant. In some embodiments, the degree of particle roughness may affect the recruitment of desired cells or immune response (e.g. cellular and\/or humoral activity). An adjuvant comprising particles with a greater degree of roughness is generally more likely to attract desired cells than an adjuvant with smooth particles. The immune system responds to any foreign body introduced to a host. An adjuvant (foreign body) with a roughened surface (peaks and valleys) will seem more threatening to the host, causing a greater immune response for complete protection or attack. Additionally, in other technologies, such as bone growth, surface roughness provides an improved adhesive structure, or scaffold, for the attachment of bone forming cells (Suzuki, 1997). This concept is adapted to the surface of an adjuvant to attract and secure cells associated with the immune response. The degree of particle roughness can be determined by scanning electron microscopy as well as other sophisticated surface measurement instrumentation. In preferred embodiments, a loaded adjuvant with a rough surface will provide an adhesive structure for the attachment of desired immune cells (e.g. antibodies).","pH","In most cases, the adjuvant's pH is neutral and
