Repository: api-evangelist/patents

# API Partners
This is my API partners research

File: _posts/2002-06-04-decontamination-of-chemical-warfare-agents-using-a-reactive-sorbent.markdown (part 1 of 2)
---
title: Decontamination of chemical warfare agents using a reactive sorbent
abstract: The invention provides reactive sorbents and methods of making and using the same in order to decontaminate surfaces contaminated with toxic agents, such as chemical warfare agents and/or industrial toxins. The reactive sorbents are of two general types, one of which comprises dehydroxylated aluminum oxide and the other comprises porous carbon impregnated with a reactive solution, so that both sorbents take up and then detoxify toxic agents.
url: http://patft.uspto.gov/netacgi/nph-Parser?Sect1=PTO2&Sect2=HITOFF&p=1&u=%2Fnetahtml%2FPTO%2Fsearch-adv.htm&r=1&f=G&l=50&d=PALL&S1=06852903&OS=06852903&RS=06852903
owner: The United States of America as represented by the Secretary of the Army
number: 06852903
owner_city: Washington
owner_country: US
publication_date: 20020604
---

{"@attributes":{"id":"description"},"RELAPP":[{},{}],"p":["This application is a division of application Ser. No. 09\/583,457, filed May 31, 2000 now abandoned.","The invention described herein may be manufactured, used and licensed by or for the U.S. Government for U.S. Government Purposes.","This invention relates to reactive sorbents and methods of making and using the same for the decontamination of surfaces contaminated with highly toxic agents, including chemicals warfare (\u201cCW\u201d) agents and\/or industrial chemicals, insecticides, and the like. More particularly, the invention relates to improvement of surface decontamination processes and reagents by the development of novel sorbents and sorbent preparation methods, including compositions comprising dehydroxylated aluminum oxides, and\/or compositions comprising high porosity carbon impregnated with a reactive solution.","Exposure to toxic agents, and especially CW agents, and related toxins, is a potential hazard to the armed forces and to civilian populations, since CW agents are stockpiled by several nations, and other nations and groups actively seek to acquire these materials. Some commonly known CW agents are bis-(2-chloroethyl) sulfide (HD or mustard gas), pinacolyl methylphosphonothiolate (GD) and 0-ethyl S-(2-diisopropylamino)ethyl methylphosphonothiolate (VX), as well as analogs and derivatives of these agents. These CW agents are generally delivered as fine aerosol mists which, aside from presenting an inhalation threat, will deposit on surfaces of military equipment and hardware, including uniforms, weapons, vehicles, vans and shelters. Once such equipment and hardware is contaminated with one of the previously mentioned highly toxic agents, the agent must be removed in order to minimize contact hazards.","For this reason, there is an acute need to develop and improve technology for decontamination of highly toxic materials. This is especially true for the class of toxic agents known as nerve agents or nerve gases which are produced and stockpiled for both industrial use and as CW agents. Simply by way of example, one class of nerve agents with a high level of potential lethality is the class that includes organophosphorus-based (\u201cOP\u201d) compounds, such as Sarin, Soman, and VX. Such agents can be absorbed through inhalation and\/or through the skin of an animal or person. The organophosphorus-type (\u201cOP\u201d) CW materials typically manifest their lethal effects against animals and people by inhibiting acetylcholine esterase (\u201cAChE\u201d) enzyme at neuromuscular junctions between nerve endings and muscle tissue to produce an excessive buildup of the neurotransmitter acetylcholine, in an animal or person. This can result in paralysis and death in a short time.","In addition to the concerns about CW agents, there is also a growing need in industry for decontamination of industrial chemicals and\/or insecticides, for example, ACHE-inhibiting pesticides such as parathion, paraoxon and malathion, among others. Thus, it is very important to be able to effectively detoxify a broad spectrum of toxic agents, including, but not limited to, organophosphorus-type compounds, from contaminated surfaces and sensitive equipment.","CW agents and related toxins are so hazardous that simulants have been developed for purposes of screening decontamination and control methods. These simulants are 2-chloroethylphenyl sulfide (CEPS), an HD simulant, dimethyl methyl phosphonate (DMMP), a G-agent simulant, and diphenylphosphonothioate (DPPT), a VX simulant.","Currently, the U.S. Army uses a nerve agent decontamination solution, DS2, which is composed (by weight) of 2% NaOH, 28% ethylene glycol monomethyl ether, and 70% diethylenetriamine (Richardson, G. A. \u201cDevelopment of a package decontamination system,\u201d EACR-1 310-17, U.S. Army Edgewood Arsenal Contract Report (1972), incorporated by reference herein). Although this decontamination solution is effective against OP nerve agents, it is quite toxic, flammable, highly corrosive, and releases toxic by-products into the environment. For example, a component of DS2, namely methyl cellosolve, is a teratogen, so that the manufacture and use of DS2 also presents a potential health risk. DS2 protocol calls for waiting 30 minutes after DS2 application, then rinsing the treated area with water in order to complete the decontamination operation. The need to haul water to a site decontaminated by, DS2 is a further disadvantage for the use of DS2. Thus, there remains a need for an alternative decontamination technology that is both effective and non-hazardous to personnel, sensitive equipment, and\/or the environment.","One decontamination material used as an alternative to DS2 is XE555 resin (Ambergard\u2122 Rohm & Haas Company, Philadelphia, Pa.). XE555 is presently being used by the military for immediate decontamination applications. The objective of immediate decontamination operations is to remove toxic agents from the contaminated surface as rapidly as possible. However, XE555 has several disadvantages. Although effective at removing chemical agents, XE555 does not possesses sufficient reactive properties to neutralize the toxic agent(s) picked up by this resin. Thus, after use for decontamination purposes, XE555 itself presents an ongoing threat from off-gassing toxins and\/or vapors mixed with the resin. In addition, XE555 is relatively expensive in the quantities required for decontamination purposes.","Bartram and Wagner (U.S. Pat. No. 5,689,038, incorporated by reference herein) report the use of an aluminum oxide and a mixture of aluminum oxide and magnesium monoperoxyphthalate (MMPP) to decontaminate surfaces contacted with droplets of CW agents.","This patent reports that both materials were able to effectively remove such toxic agents from a surface to the same extent as XE555. In addition, both materials represented improvements in CW agent degrading reactivity and in reducing off-gassing of toxins relative to XE555. However, it should be appreciated that the sorbents described by Bartram and Wagner were based on an activated aluminum oxide. Activated aluminum oxide is distinguishable from other forms of aluminum oxide in that it is a highly porous granular form of aluminum oxide which has a preferential capacity to adsorb moisture from gases, vapors or liquids. However, the Bartram and Wagner patent fails to describe methods to chemically optimize the aluminum oxide. Instead, the reported sorbents were based on pre-existing, commercially available materials, such as Selexsorb CD\u2122, a product of the Alcoa Company. Essentially, Bartram and Wagner reported that their aluminum oxide is modified by size reduction, grinding or milling.","Thus, there remains a need in the art for even more effective, chemically modified forms of aluminum oxide, and for still further compositions and methods, to allow for the rapid and effective removal and\/or decontamination of CW agents and related highly toxic materials in an environmentally acceptable and cost-effective process.","In order to solve these and other problems in the art, the present invention provides the novel compositions suitable for use as \u201creactive sorbents\u201d and methods for preparing and using these novel reactive sorbents to decontaminate a wide range of highly toxic materials. The reactive sorbents of the invention are, for example, based on either a dehydroxylated, porous aluminum oxide and\/or an activated, porous carbon.","In a first embodiment, the invention broadly provides a composition of dehydroxylated aluminum oxide and a reagent such as, e.g., an alkali metal, a base metal, lanthanide metal and\/or combinations thereof. The metal is, simply by way of example, sodium, lithium, cesium, magnesium, calcium, zirconium, cerium, lanthanum, iron, zinc, silicon and\/or combinations thereof. The metal is provided in a form of, e.g., a carbonate, a nitrate, an oxide and\/or combinations of these.","The reagent is present, e.g., in a proportion ranging from about 0.1 weight percent to about 50 weight percent, and in more particular embodiments is present, e.g., in a proportion ranging from about 0.1 weight percent to about 0.20 weight percent. In another embodiment of the invention, the reactive sorbent for decontamination of organophosphorus-type toxic agents includes a composition of a porous carbon and a reactive solution. The reactive solution includes, e.g., a reagent such as an organic amine, an organic imine, an alcohol, an alkoxide, and\/or combinations thereof. In particular, the carbon-based reactive sorbent also includes, e.g., a reagent such as an organic imine polyethyleneimine, a, diethylenetriamine, a triethylenediamine, an alcohol that is a C-Calkyl derivative, sodium methoxide, sodium ethoxide and\/or combinations thereof.","The porous carbon is any carbon form that is effective to trap and hold the toxic agent(s) to be decontaminated. These include, for example, a reactive sorbent that includes a porous carbon having a surface area ranging from about 400 m\/g to about 1900 m\/g., and\/dr a pore volume ranging from about 0.4 cm\/g to about 1.8 cm\/g. Further, the porous carbon has, for example, from about 10 to about 90% of its pore volume filled with the reactive solution.","The invention further provides for methods of making reactive sorbents. For example, an aluminum oxide-based reactive sorbent is prepared by:\n\n","In yet a further aspect of the invention, the aluminum oxide powder is preferably p-boehmite alumina, and the process further includes\n\n","In a still further embodiment, the sorbent is carbon-based and manufactured by:\n\n","The reagent is preferably one of the following: an organic imine polyethyleneimine, a diethylenetriamine, triethylenediamine, an alcohol that is a C-Calkyl derivative, a sodium, methoxide, sodium ethoxide and\/or combinations thereof.","Decontamination methods are also provided. For example, one method of decontaminating a surface believed to comprise a toxic agent includes the following steps:\n\n","Accordingly, the invention provides novel compositions for removing and deactivating a wide range of highly toxic materials, including CW agents. In order to appreciate the scope of the invention, the terms \u201ctoxin,\u201d \u201ctoxic agent,\u201d and \u201ctoxic material,\u201d are intended to be equivalent, unless expressly stated to the contrary. In addition, the terms, \u201cnerve gas,\u201d \u201cnerve agent,\u201d \u201cneurotoxic,\u201d and the like are intended to be equivalent, and to refer to a toxin that acts or manifests toxicity, at least in part, by disabling a component of an animal nervous system, e.g., ACHE inhibitors, as discussed supra.","In addition, the use of a term in the singular is intended to encompass its plural in the appropriate context, unless otherwise stated. In addition, reference herein to a toxic agent is intended to encompass CW agents, including, e.g., toxic organophosphorus-type agents, mustard gas and derivatives, and similar such art-known toxins. In addition, unless otherwise stated, the term toxic agent as used herein is also intended to include toxic industrial chemicals, including, but not limited to, organophosphorus-type insecticides, and the like.","Broadly, the novel compositions provided by the invention are reactive sorbents effective for removing, and then deactivating, toxic agents, as defined, supra. Reactive sorbents according to the invention include compositions that absorb, or take up toxic agents, and then deactivate a portion of the taken up toxic agent. Thus, the combination of the sorbent and toxic agent is rendered relatively safer to handle after a period of time, relative to the combination of the same amount of toxin under the same conditions with an otherwise equivalent sorbent lacking reactive properties.","In particular, the reactive sorbents of the invention include dehydroxylated aluminum oxides, optionally combined with reactive catalysts, and\/or porous carbon compositions impregnated with a reactive solution, which both take up and at least partially deactivate toxic agents. The novel reactive sorbent compositions provided by the invention can also optionally be used in combination, either sequentially, and\/or as a combined mixture.","A. Compositions or Dehydroxylated Aluminum Oxides","In one preferred embodiment, the invention provides for dehydroxylated aluminum oxide, or preferably, compositions of dehydroxylated aluminum oxide that include one or more reagents, e.g., metal-based reagents, and\/or binding or reaction promoters, as well as methods of making and using the same, e.g., for toxic agent decontamination.","\u201cDehydroxylation\u201d refers to a process wherein aluminum oxide is heated to an elevated temperature, typically between 300 and 700\u00b0 C., in order to remove weakly adsorbed, associated hydroxyl groups. Following dehydroxylation, the aluminum oxide surface consists primarily of isolated hydroxyl groups. Infrared analysis (Mawhinney, Rossin, Gerhart and Yates (LANGUIR, TACS JSC, Vol 15(4):4789-4795, Pub. Jun. 4, 1999, incorporated by reference herein) has confirmed that the isolated hydroxyl groups of dehydroxylated aluminum oxide, are the reactive sites responsible for the destruction of chemical agent simulants.","In order for the dehydroxylated aluminum oxide sorbent to be effective in immediate decontamination operations, the sorb ent must be able to both remove a chemical agent from the surface being decontaminated, and then begin decomposing the absorbed chemical agent. This dual action provides the advantage of reducing the risks associated with potential outgassing from the sorbent, and reducing the toxicity of the sorbent for disposal purposes.","This property of decomposing absorbed chemical agents also adds to the utility of the sorbent, in that it can be applied in the field to sensitive areas and equipment, in situations where contamination with CW agents, and similar types of agents is expected or likely. This later situation would include live-agent training or combat situations, decommissioning of stockpiled CW agents, and industrial toxic agents.","Without meaning to be bound by any theory or hypothesis as to how the invention might work, it is believed that dehydroxylation of a high pore volume aluminum oxide, such as gamma-AlO, enhances the useful properties of aluminum oxide in two ways:\n\n","In a further embodiment, the addition of various optional elements and compounds to the sorbent composition further enhance the capacity of the inventive sorbents for surface decontamination and CW agent degrading reactivity. These elements include, for example, alkali, base or lanthanide metals. Preferred elements include, e.g., sodium, lithium, cesium, magnesium, calcium, zirconium, cerium, lanthanum, iron, zinc, silicon and\/or combinations thereof, in the form of, for instance, carbonate, nitrate, or oxide, separately or in combination. More preferably, zinc, sodium and silicon are employed, and even more preferably, sodium and silicon are employed.","Optionally, the above-mentioned metals can be added to the aluminum oxide by impregnation of product aluminum and\/or by addition to an aluminum oxide prepared as a gel composition.","A still further embodiment of the invention provides for preparation of an aluminum oxide sorbent powder from a gel of a hydrated aluminum hydroxide (pseudoboehmite).","In yet a still further embodiment, the invention provides for an aluminum oxide sorbent in the form of a thixotrophic fluid. A thixotrophic fluid is a non-Newtonian fluid wherein viscosity is a time dependent function of the shear applied by agitation. Preparation of the sorbent as a thixotrophic fluid is advantageous, because in this form additional elements and compounds are readily incorporated into the sorbent to further enhance efficacy and reactivity. Broadly, and simply by way of example, the thixotrophic aluminum oxide sorbent is prepared, by forming a slurry of hydrated aluminum hydroxide in water, while adjusting the pH of the slurry with an amount of an acid, effective to form a thixotrophic fluid.","Preferably, the acid is gradually added, with mixing, to the aluminum oxide slurry, until a thixotrophic-fluid inducing pH end-point is reached. The acid is optionally a mineral or organic acid, e.g., nitric acid, sulfuric acid, phosphoric acid, acetic acid, or formic acid, and\/or combinations thereof. Preferably, nitric acid is employed. The acid is added until the slurry reaches a pH endpoint ranging, for example, from a pH of about 2.0 to a pH of about 5.0. In a preferred embodiment, the acid is added to the slurry until a pH of about 3.3 is reached.","This method of forming a thixotrophic aluminum oxide sorbent also includes the activation of the slurry product to a stable gamma-aluminum oxide phase by heat. Preferably, the slurry is activated by heating to a temperature ranging from about 900\u00b0 F. and about 1,600\u00b0 F. More preferably, the activation temperature is about 1,000\u00b0 F.","The activation by heating is accompanied by drying of the slurry. Thereafter, the composition particle size is mechanically reduced (as a powder) to less than about 325 mesh. Alternately, the slurry is optionally spray dried to produce a powder, that when activated by the same temperature scheme as set forth above, will have a particle size of less than about 325 mesh.","During the heating\/activating process, additional elements and compounds are optionally included in the crystalline phase. Further, the activated product is then dehydroxylated by heat to remove associated hydroxyl groups from the sorbent surface. Such hydroxyl groups are thought to hinder reactivity. The dehydroxylation step is also conducted to provide greater pore volume and surface area for even greater enhanced sorbent surface decontamination and reactivity.","B. Compositions of Porous Carbon Composition Impregnated with a Reactive Solution","The present invention provides an additional type of reactive sorbent, which is a composition that includes porous carbon impregnated with a reactive solution. The reactive solution is comprised of any suitable reactive formulation effective to decontaminate toxic agents, e.g., CW agents and\/or other toxic materials absorbed into the porous carbon. For example, the reactive formulation includes, an organic amine or imine, an alcohol, and a sodium alkoxide. Examples of imines include polyethyleneimine diethylenetriamine triethylenediamine etc. Examples of alcohols include a C-Calkyl derivative, e.g., methanol, ethanol, propanol, isopropanol, etc. Examples of sodium alkoxides include sodium methoxide, sodium ethoxide, etc. Alternatively, sodium alkoxides are prepared by combining an appropriate sodium source, such as sodium hydroxide or sodium metal, with a desired alcohol or glycol, such as methanol, polyethylene glycol, etc. Impregnation of the carbon with the solution is accomplished using techniques well known to the art, such as incipient wetness, spraying, dipping, etc.","Broadly, any suitable porous and\/or activated carbon can be employed in preparing the impregnated reactive sorbents of the invention. To be effective, the porous carbon must have, simply by way of example, a surface area of at least 400 m\/g and a pore volume of at least 0.4 cm\/g, with a preferred surface area of at least 800 m\/g and a preferred pore volume of at least 0.8 cm\/g. More preferably, the porous carbon has a pore surface area of about 1900 m\/g, or more, and a pore volume of about 1.8 cm\/g, or more. Most preferably, the porous carbon has a pore surface area of about 1800 m\/g and a pore volume of about 1.75 cm\/g.","Porous carbons useful for preparing the compositions of the invention include, for example, those commercially available from NORIT Americas Inc. (Marshall, Tex.), as Norit\u2122 grades KBFF and KBB, as well as those available from Westvaco, Inc. as 551 type carbons, to name but a few.","The Reactive Solution","As mentioned supra, the reactive solution is prepared by combining an organic imine or an organic amine with an alkoxide in an alcohol solvent. Of the alkoxides, only sodium methoxide is available commercially in bulk quantities. Other alkoxides can be prepared by combining an alcohol or glycol with sodium hydroxide or sodium metal, with sodium metal being the preferred source.","The reactive solution is prepared, for example, by adding the organic imine or amine to an appropriately sized mixing vessel under purge in an inert atmosphere (e.g., dry N). Examples of organic imines and amines include, but are not limited to, diethylamine, diethylenetriamine, polyethyleneimine, pyridine, triethylamine, triethylenediamine, and the like. Diethylenetriamine is the preferred source, and polyethyleneimine is even more preferred.","To the organic imine or amine is added the alkoxide dissolved in an alcohol or glycol solvent. Examples of alkoxides include sodium methoxide, sodium ethoxide, etc., with sodium methoxide being the preferred source. Examples of alcohols include methanol, ethanol, isopropanol, etc. with methanol being the preferred source. Once blended, the solution is placed in a sealed jar, or other container, until needed.","Impregnating Carbon with the Reactive Solution","The carbon is impregnated with the reactive solution by placing dry carbon (dry to less than 0.5% water) in a mixing vessel. Depending on the scale, the mixing vessel can consist, e.g., of a rotary evaporator, cone blender, ribbon mixer, \u201cV\u201d blender, etc., or any device or technique suitable for contacting liquids and solids. While the actual amounts will vary in proportion to the desired scale of manufacture. Thus, each 100 g of carbon is mixed with about 80 to about 120 g of reactive solution, depending on the porosity of the employed carbon. Once in the vessel, the reactive solution is contacted with the carbon under an inert atmosphere (e.g., dry N) until 6: incipient wetness is achieved. Alternatively, the carbon can be contacted with the reactive solution by spraying, dripping, etc.","Once the impregnation step is complete, at least a portion of the excess solvent is evaporated. In particular, excess solvent is evaporated from the reactive sorbent such that the resulting carbon has from about 10 to about 90% of the pore volume filled with the reactive solution, and preferably from about 50 to about 75% of the pore volume filled.","C. Testing of Reactive Sorbents","Three performance-related tests were used to evaluate the performance of the novel sorbents described herein. These tests are designed to probe the effectiveness of decontamination, reactivity and any off-gassing or release of incorporated contaminants from the sorbents of the invention by contacting the reactive sorbent of interest with one of the CW agents and\/or one of the available simulants. Thus, the ability of the sorbent to absorb a CW agent or simulant was measured, the ability of the CW agent or simulant to deactivate absorbed CW agent or simulant was measured, and the rate at which a sorbent of interest releases a CW agent or simulant as a gas or vapor was also measured. Based on these tests, described in detail in the Examples, infra, it is confirmed that the compositions and methods provided by the invention are effective to absorb and deactivate CW agents and\/or simulants of such materials.","D. Application or Reactive Sorbents to Contaminated Surfaces","The methods of the present invention can be carried out by spraying, rubbing, brushing, dipping, dusting, or otherwise contacting the reactive sorbents of the invention with a surface or composition that is believed to be in need of such treatment, e.g., because it is, or might be, contaminated with a toxic agent that the reactive sorbent will remove and\/or deactivate.","In one embodiment of the invention, the reactive sorbent is dispersed as a suspension in a suitable carrier. Suitable carriers include polar and nonpolar solvents, e.g., water-based or organic solvent based carriers. Preferably, the carrier is prepared with sufficient viscosity to allow the composition to remain on treated articles or surfaces, for a sufficient time period to remove contaminants.","In another embodiment of the invention, the reactive sorbent is dispersed as a composition that includes the sorbent in the form of a dry powder or dust onto contaminated articles or surfaces.","In yet another embodiment of the invention, the reactive sorbent is dispersed in the form of a granulate formed from a powder or dust form of the composition. Such granulated particles, e.g., pellets, can range in size, for example, from sub-millimeter scale beads or grains, up to granules ranging in size from about 1 to about 4 mm, or greater. These optional larger sizes useful for easy distribution of sufficient quantities of the sorbent for decontaminating surfaces containing standing liquids, such as small pools or puddles of water or other solvent, e.g., including spilled fuel and the like. Depending on the nature of the area or equipment to be decontaminated, the granulate is optionally formulated by art-known methods so as to disperse when contacted by the liquid being treated. In a further embodiment, granules that disperse into a powdered form upon contact with a liquid solvent, further include any art-known thickener or gelling agent, to aid in the immobilization of standing liquids suspected of containing toxic contaminants.","In another preferred embodiment, the granulated form is optionally formulated so as to remain cohesive, while absorbing a liquid suspected of containing toxic agents. Advantageously, the used sorbent in granulate form is readily scooped or shoveled off the treated surface, for further processing or disposal.","The artisan will appreciate that selection of the form in which the inventive composition is dispersed will depend upon the physical form of the contaminant(s), the nature of the terrain and\/or equipment or personal needing decontamination, and the practical needs of distribution and removal of the used or spent sorbent.","For purposes of the present invention, it will be understood by those of ordinary skill in the art that the term \u201csufficient\u201d as used in conjunction with the terms \u201camount\u201d, \u201ctime\u201d and \u201cconditions\u201d represents a quantitative value that provides a satisfactory and desired result, i.e., detoxifying toxic agents or decontaminating surfaces which have been in contact with toxic agents. The amounts, conditions and time required to achieve the desired result will, of course, vary somewhat based upon the amount of toxic agent present and the area to be treated. For purposes of illustration, the amount of sorbent required to decontaminate a surface will generally be, at minimum, an amount which is sufficient to cover the affected area surface. As will be readily understood by those of ordinary skill in the art, the time required to achieve satisfactory detoxification or neutralization will be temperature dependent. For example, at 22\u00b0 C., most VX GD, and H) will be detoxified in about 24 hours. Generally, for purposes of the present invention, the range of time required to achieve neutralization will range from about several minutes to about 24 hours or even greater, if necessary. The conditions required for carrying out the claimed methods can generally be described as ambient environmental conditions. For example, the methods my be used at temperatures ranging from about \u221230\u00b0 to about 49\u00b0 C.","The following examples serve to provide further appreciation of the invention but are not meant in any way to restrict the effective scope of the invention.","Preparation of Aluminum Oxide","To a 5 gallon container equipped with a high shear disperser was added 12.0 L of deionized (DI) water and 6.0 Kg of p-boehmite alumina, that was mixed to form a slurry. The, slurry pH was adjusted to 3.3 to 3.5 through the addition of a solution of 50% concentrated nitric acid in DI water. The resulting gel was mixed for 12 hours. Following mixing, the gel was covered and allowed to age for 48 hours. Following aging, the resulting gel was dried and activated by being heated to 995\u00b0 F. for 2 hours. The activated product was reduced to a powder of less than 325 mesh by a series of milling and grinding operations.","The surface area and pore volume of the resulting material was determined to be 247\u2032 m\/g and 0.580 cm\/g, respectively. The resulting material was evaluated for surface decontamination activity or reactivity at \u221225\u00b0 F. using the VX simulant DPPT, and the G-agent simulant, DMMP. The produced powder was also evaluated for CW agent degrading reactivity using the HD simulant CEPS, and DPPT at 77(F (5 hours contact).","Surface decontamination properties were measured by depositing 10 mg of chemical agent or chemical agent simulant as 0.5 microliter droplets onto a stainless steel disc (approximately 7.5 cm in diameter) at the desired temperature. 20 mg of the tested reactive sorbent was then dusted onto the surface and rubbed using a stain less steel applicator. The applied reactive sorbent was allowed to remain on the surface for 5 minutes, at which time the disc was brushed free of the reactive sorbent. The disc was then placed in ajar containing a, known amount of solvent. The solvent was then analyzed for the concentration of chemical agent or chemical agent simulant using standard gas chromatographic techniques well known to the art. The results are reported as the percent CW agent and\/or simulant removed at the stipulated temperature and duration of contact.","The results of these tests, along with parallel tests performed using Selexsorb\u2122 CD (a commercial aluminum oxide) are shown in Table 1.",{"@attributes":{"id":"P-d0e1536","num":"00002"},"tables":{"@attributes":{"id":"TABLE-US-00001","num":"00001"},"table":{"@attributes":{"frame":"none","colsep":"0","rowsep":"0"},"tgroup":[{"@attributes":{"align":"left","colsep":"0","rowsep":"0","cols":"1"},"colspec":{"@attributes":{"colname":"1","colwidth":"217pt","align":"center"}},"thead":{"row":{"entry":"TABLE 1"}},"tbody":{"@attributes":{"valign":"top"},"row":[{"entry":{"@attributes":{"namest":"1","nameend":"1","align":"center","rowsep":"1"}}},{"entry":"Surface Decontamination of Simulants at \u221225\u00b0 F."}]}},{"@attributes":{"align":"left","colsep":"0","rowsep":"0","cols":"4"},"colspec":[{"@attributes":{"colname":"offset","colwidth":"21pt","align":"left"}},{"@attributes":{"colname":"1","colwidth":"98pt","align":"left"}},{"@attributes":{"colname":"2","colwidth":"28pt","align":"center"}},{"@attributes":{"colname":"3","colwidth":"70pt","align":"center"}}],"tbody":{"@attributes":{"valign":"top"},"row":[{"entry":[{},"Sorbent","DPPT","DMMP"]},{"entry":[{},{"@attributes":{"namest":"offset","nameend":"3","align":"center","rowsep":"1"}}]},{"entry":[{},"AlO(Example 1)","96.8%","95.0%"]},{"entry":[{},"AO(Selexsorb\u2009\u2122 CD)","83.9%","80.4%"]},{"entry":[{},{"@attributes":{"namest":"offset","nameend":"3","align":"center","rowsep":"1"}}]}]}}]}}},"The reactivity of the sorbent was then analyzed by contacting 150 mg of sorbent with 75 mg of chemical agent or chemical agent simulant at the desired temperature. Following a discrete period of time, the chemical agent or chemical agent simulant was extracted from the pores of the reactive sorbent using a known amount of solvent. Following the extraction, the solvent was analyzed for the concentration of chemical agent or chemical agent simulant using standard gas chromatographic techniques. These results were used to determine the percent agent destroyed by the reactive sorbent, and the results are shown in Table 2, below.",{"@attributes":{"id":"P-d0e1697","num":"00002"},"tables":{"@attributes":{"id":"TABLE-US-00002","num":"00002"},"table":{"@attributes":{"frame":"none","colsep":"0","rowsep":"0"},"tgroup":[{"@attributes":{"align":"left","colsep":"0","rowsep":"0","cols":"1"},"colspec":{"@attributes":{"colname":"1","colwidth":"217pt","align":"center"}},"thead":{"row":{"entry":"TABLE 2"}},"tbody":{"@attributes":{"valign":"top"},"row":[{"entry":{"@attributes":{"namest":"1","nameend":"1","align":"center","rowsep":"1"}}},{"entry":"Reactivity of Simulants Absorbed by"},{"entry":"Sorbent, at 77\u00b0 F., 5 Hours Contact"}]}},{"@attributes":{"align":"left","colsep":"0","rowsep":"0","cols":"4"},"colspec":[{"@attributes":{"colname":"offset","colwidth":"21pt","align":"left"}},{"@attributes":{"colname":"1","colwidth":"98pt","align":"left"}},{"@attributes":{"colname":"2","colwidth":"28pt","align":"center"}},{"@attributes":{"colname":"3","colwidth":"70pt","align":"center"}}],"tbody":{"@attributes":{"valign":"top"},"row":[{"entry":[{},"Sorbent","DPPT","CEPS"]},{"entry":[{},{"@attributes":{"namest":"offset","nameend":"3","align":"center","rowsep":"1"}}]},{"entry":[{},"AlO(Example 1)","25.9%","13.3%"]},{"entry":[{},"AO(Selexsorb\u2009\u2122 CD)","25.0%","20.0%"]},{"entry":[{},{"@attributes":{"namest":"offset","nameend":"3","align":"center","rowsep":"1"}}]}]}}]}}},"The testing results shown by Tables 1 and 2 confirm that the activated aluminum oxide prepared above has improved CW agent surface decontamination capacity relative to Selexsorb\u2122 CD.","Preparation of Dehydroxylated AlO","The aluminum oxide prepared in Example 1 was dehydroxylated by heating to approximately 1000\u00b0 F. for 2.5 hours. The surface area and pore volume of the resulting material was determined to be 244 m\/g and 0.619 cm\/g, respectively. The resulting material was evaluated for simulant surface decontamination at \u221225\u00b0 F. using DPPT and DMMP, and reactivity using CEPS and DPPT at 77\u00b0 F. (5 hours contact). The result of these tests, conducted by the same methods described in Example 1, supra, are reported below.",{"@attributes":{"id":"P-d0e1903","num":"00002"},"tables":{"@attributes":{"id":"TABLE-US-00003","num":"00003"},"table":{"@attributes":{"frame":"none","colsep":"0","rowsep":"0"},"tgroup":[{"@attributes":{"align":"left","colsep":"0","rowsep":"0","cols":"1"},"colspec":{"@attributes":{"colname":"1","colwidth":"217pt","align":"center"}},"thead":{"row":{"entry":"TABLE 3"}},"tbody":{"@attributes":{"valign":"top"},"row":[{"entry":{"@attributes":{"namest":"1","nameend":"1","align":"center","rowsep":"1"}}},{"entry":"Percent Simulant Removed"},{"entry":"At \u221225\u00b0 F. for Surface Decontamination Test"}]}},{"@attributes":{"align":"left","colsep":"0","rowsep":"0","cols":"4"},"colspec":[{"@attributes":{"colname":"offset","colwidth":"28pt","align":"left"}},{"@attributes":{"colname":"1","colwidth":"91pt","align":"left"}},{"@attributes":{"colname":"2","colwidth":"28pt","align":"center"}},{"@attributes":{"colname":"3","colwidth":"70pt","align":"center"}}],"tbody":{"@attributes":{"valign":"top"},"row":[{"entry":[{},"Sorbent","DPPT","DMMP"]},{"entry":[{},{"@attributes":{"namest":"offset","nameend":"3","align":"center","rowsep":"1"}}]},{"entry":[{},"AlO(Example 1)","96.8%","95.0%"]},{"entry":[{},"Dehydroxylated AlO","97.5%","96.9%"]},{"entry":[{},"(Example 2)"]},{"entry":[{},{"@attributes":{"namest":"offset","nameend":"3","align":"center","rowsep":"1"}}]}]}}]}}},{"@attributes":{"id":"P-d0e2075","num":"00002"},"tables":{"@attributes":{"id":"TABLE-US-00004","num":"00004"},"table":{"@attributes":{"frame":"none","colsep":"0","rowsep":"0"},"tgroup":[{"@attributes":{"align":"left","colsep":"0","rowsep":"0","cols":"1"},"colspec":{"@attributes":{"colname":"1","colwidth":"217pt","align":"center"}},"thead":{"row":{"entry":"TABLE 4"}},"tbody":{"@attributes":{"valign":"top"},"row":[{"entry":{"@attributes":{"namest":"1","nameend":"1","align":"center","rowsep":"1"}}},{"entry":"Reactivity of Simulants Absorbed by"},{"entry":"Sorbent, at 77\u00b0 F., 5 Hours Contact"}]}},{"@attributes":{"align":"left","colsep":"0","rowsep":"0","cols":"4"},"colspec":[{"@attributes":{"colname":"offset","colwidth":"28pt","align":"left"}},{"@attributes":{"colname":"1","colwidth":"91pt","align":"left"}},{"@attributes":{"colname":"2","colwidth":"28pt","align":"center"}},{"@attributes":{"colname":"3","colwidth":"70pt","align":"center"}}],"tbody":{"@attributes":{"valign":"top"},"row":[{"entry":[{},"Sorbent","DPPT","CEPS"]},{"entry":[{},{"@attributes":{"namest":"offset","nameend":"3","align":"center","rowsep":"1"}}]},{"entry":[{},"AlO(Example 1)","25.9%","13.3%"]},{"entry":[{},"Dehydroxylated AlO","30.9%","20.3%"]},{"entry":[{},"(Example 2)"]},{"entry":[{},{"@attributes":{"namest":"offset","nameend":"3","align":"center","rowsep":"1"}}]}]}}]}}},"These results demonstrate that the dehydroxylation of the aluminum oxide enhances both the surface decontamination ability and rate at which the product aluminum oxide degrades CW agent and\/or CW agent simulants.","Preparation of Dehydroxylated AlOwith Sodium Silicate Pentahydrate","To a 5 gallon container equipped with a high shear disperser was added 10.0 L of DI water and 5.0 Kg of p-boehmite alumina. To the slurry was added 600 g of sodium silicate pentahydrate. The slurry pH was adjusted to 3.3 to 3.5 through the addition of a solution of 50% concentrated nitric acid in DI water. The resulting gel was mixed for 8 hours, then allowed to age for 72 hours at room temperature. Following aging, the resulting gel was dried and activated by being heated to 995\u00b0 F.","The activated product was reduced to a powder of less than 325 mesh by a series of milling and grinding operations. The powder was then dehydroxylated by being heated to approximately 1000\u00b0 F. for 2.5 hours. This material will be referred to as AI-NaSi-1.","Preparation of Dehydroxylated AlOwith Zirconium Oxynitrate","To a 5 gallon container equipped with a high shear disperser was added 12.0 L of DI water and 5.0 kg of p-boehmite alumina. To the slurry was added 2.05 kg of zirconium oxynitrate solution (20% by weight ZrO). The slurry pH was adjusted to 3.3 to 3.5 through the addition of a solution of 50% concentrated nitric acid in DI water. The resulting gel was mix ed for 8 hours, then allowed to age for 72 hours at room temperature. Following aging, the resulting gel was dried and activated by being heated to 995\u00b0 F.","The activated product was reduced to a powder of less than 325 mesh by a series of milling and grinding operations. The powder was then dehydroxylated by being heated to approximately 1000\u00b0 F. for 2.5 hours. This material will be referred to as Al-Zr-I.","Preparation of Dehydroxylated AlOwith Magnesium Nitrate Hexahydrate","To a 5 gallon container equipped with a high shear disperser was added 10.0 L of DI water and 2.4 kg of magnesium nitrate hexahydrate. 5.0 kg of p-boehmite alumina was then added. The slurry pH was adjusted to 5.1 using a solution of 50% concentrated nitric acid in DI water. The resulting gel was mixed for 30 minutes, then allowed
