Repository: api-evangelist/patents

# API Partners
This is my API partners research

File: _posts/2002-09-20-methods-of-making-and-using-freestanding-reactive-multilayer-foils.markdown (part 1 of 2)
---
title: Methods of making and using freestanding reactive multilayer foils
abstract: Reactive foils and their uses are provided as localized heat sources useful, for example, in ignition, joining and propulsion. An improved reactive foil is preferably a freestanding multilayered foil structure made up of alternating layers selected from materials that will react with one another in an exothermic and self-propagating reaction. Upon reacting, this foil supplies highly localized heat energy that may be applied, for example, to joining layers, or directly to bulk materials that are to be joined. This foil heat-source allows rapid bonding to occur at room temperature in virtually any environment (e.g., air, vacuum, water, etc.). If a joining material is used, the foil reaction will supply enough heat to melt or soften the joining material, which upon cooling will form a strong bond, joining two or more bulk materials. If no joining material is used, the foil reaction supplies heat directly to at least two bulk materials, melting or softening a portion of each bulk, which upon cooling, form a strong bond. Additionally, the foil may be designed with openings that allow extrusion of the joining (or bulk) material through the foil to enhance bonding.
url: http://patft.uspto.gov/netacgi/nph-Parser?Sect1=PTO2&Sect2=HITOFF&p=1&u=%2Fnetahtml%2FPTO%2Fsearch-adv.htm&r=1&f=G&l=50&d=PALL&S1=06991856&OS=06991856&RS=06991856
owner: Johns Hopkins University
number: 06991856
owner_city: Baltimore
owner_country: US
publication_date: 20020920
---

{"@attributes":{"id":"description"},"RELAPP":[{},{}],"heading":["CROSS REFERENCE TO RELATED APPLICATIONS","GOVERNMENT INTEREST","FIELD OF THE INVENTION","BACKGROUND OF THE INVENTION","SUMMARY OF THE INVENTION","DETAILED DESCRIPTION","EXAMPLES","Example 1","Example 2","Example 3","Example 4","Example 5","Example 6","Example 7"],"p":["This application is a continuation-in-part of three U.S. patent applications (hereinafter \u201cthe parent applications\u201d): 1) U.S. application Ser. No. 09\/846,486 filed by T. P. Weihs et al. on May 1, 2001 now U.S. Pat. No. 6,736,942 and entitled \u201cFreestanding Reactive Multilayer Foils\u201d; 2) U.S. application Ser. No. 09\/846,422 filed by T. P. Weihs et al. on May 1, 2001 now abandoned and entitled \u201cReactive Multilayer Structures For Ease of Processing and Enhanced Ductility\u201d; and 3) U.S. application Ser. No. 09\/846,447 filed by T. P. Weihs et al. on May 1, 2001 now U.S. Pat. No. 6,534,194 and entitled \u201cMethod of Making Reactive Multilayer Foil and Resulting Product.\u201d Each of the three parent applications claims the benefit of U.S. Provisional Application Ser. No. 60\/201,292 filed by T. P. Weihs et al. on May 2, 2000 and entitled \u201cReactive Multilayer Foils.\u201d The three parent applications and the '292 provisional application are incorporated herein by reference.","This application also claims the benefit of U.S. Provisional Application Ser. No. 60\/362,976 filed by T. P. Weihs et al. on Mar. 8, 2002 and entitled \u201cFreestanding Reactive Multilayer Foils.\u201d The '976 provisional application is also incorporated herein by reference.","This invention was made with government support under NSF Grant Nos. DMR-9702546 and DMR-9632526 and The Army Research Lab\/Advanced Materials Characterization Program through Award No. 019620047. The government has certain rights in the invention.","This invention relates to reactive multilayer foils, especially freestanding multilayer foils, useful as local heat sources.","Reactive multilayer coatings are useful in a wide variety of applications requiring the generation of intense, controlled amounts of heat in a planar region. Such structures conventionally comprise a succession of substrate-supported coatings that, upon appropriate excitation, undergo an exothermic chemical reaction that spreads across the area covered by the layers generating precisely controlled amounts of heat. While we will describe these reactive coatings primarily as sources of heat for welding, soldering or brazing, they can also be used in other applications requiring controlled local generation of heat such as propulsion and ignition.","In many methods of bonding or joining materials, a heat source is required. This heat source may either be external or internal to the structure to be joined. When external, the heat may be generated from a device such as a furnace. Processes incorporating such heat sources require the heating of the entire unit to be bonded, including the bulk materials and the bond material, to a temperature high enough to melt the bond material. Such a method presents problems because the bulk materials to be joined are often delicate or sensitive to the high temperatures required in the process. These high temperatures may damage the materials to be bonded.","To alleviate the problems associated with external heat sources, internal heat sources are utilized. These heat sources often take the form of reactive powders or even electrical wires. When reactive powders are used, a mixture of metals or compounds that will react exothermically in a self-propagating reaction to form a final compound or alloy is utilized. Such processes have existed since self-propagating powders were developed in the early 1960s, spawning what is known as Self-Propagating, High-Temperature Synthesis (SHS). SHS reactions, however, often require substantial preheating to self-propagate, and controlling the rate and manner in which their energy is released is often difficult. As a result, bonding may be inconsistent or insufficient.","To combat the problems associated with reactive powder bonding, multilayer structures comprised of materials, which allow similar exothermic reactions, have been developed. Such structures allow for more controllable and consistent heat generating reactions. The basic driving force behind such SHS reactions is a reduction in atomic bond energy. When a structure having a series of layers of reactive material (known as a foil) is ignited, heat is produced as the distinct layers atomically combine. This heat ignites adjacent regions of the foil, thereby allowing the reaction to travel the entire length of the structure, generating heat until all material is reacted. Even with such advances in bonding technology, however, there remain problems. Many materials, for example, posed major difficulties and previously could not be successfully bonded. Additionally, methods utilizing reactive foils as heat sources often resulted in the foil debonding from the substrate upon reaction, thereby weakening the bond. Accordingly there is a need for improved reactive multilayer foils.","Reactive foils and their uses are provided as localized heat sources useful, for example, in ignition, joining and propulsion. An improved reactive foil is preferably a freestanding multilayered foil structure made up of alternating layers selected from materials that will react with one another in an exothermic and self-propagating reaction. Upon reacting, this foil supplies highly localized heat energy that may be applied, for example, to joining layers, or directly to bulk materials that are to be joined. This foil heat-source allows rapid bonding to occur at room temperature in virtually any environment (e.g., air, vacuum, water, etc.). If a joining material is used, the foil reaction will supply enough heat to melt or soften the joining material, which upon cooling will form a strong bond, joining two or more bulk materials. If no joining material is used, the foil reaction supplies heat directly to at least two bulk materials, melting or softening a portion of each bulk, which upon cooling, form a strong bond. Additionally, the foil may be designed with openings that allow extrusion of the joining (or bulk) material through the foil to enhance bonding.","Preferred embodiments and applications of the invention will now be described. Other embodiments may be realized and compositional or structural changes may be made without departing from the spirit or scope of the invention. Although the embodiments disclosed herein have been particularly described as joining or bonding bulk materials utilizing a freestanding, self-propagating reactive foil structure, it should be readily apparent that the invention may be embodied for other uses or applications requiring an intense localized heat source.","In accordance with a preferred embodiment of the invention, a multilayer reactive structure (generically referred to herein as a \u201cfoil\u201d) is provided as a local heat source in a variety of applications such as a process for joining two or more (of the same or different) materials together. As illustrated in , reactive multilayer foil  is made up of alternating layers  and  of materials A and B, respectively. These alternating layers  and  may be any materials amenable to mixing of neighboring atoms (or having changes in chemical bonding) in response to a stimulus, including suicides (e.g., Rh\/Si, Ni\/Si, and Zr\/Si, etc.), aluminides (e.g., Ni\/Al, Ti\/Al, Monel\/Al, and Zr\/Al, etc.), borides (e.g. Ti\/B), carbides (e.g., Ti\/C), thermite reacting compounds (e.g., Al\/FeOor Al\/CuO), alloys, metallic glasses, and composites (e.g., metal ceramic).","The materials (A\/B) used in fabrication of the reactive foil are preferably chemically distinct. In a preferred embodiment, layers ,  alternate between a transition metal (e.g., Ti, Ni, etc.) and a light element (e.g., B, Al, etc.). Preferably, the pairs (A\/B) of elements are chosen based on the way they react to form stable compounds with large negative heats of formation and high adiabatic reaction temperatures, as described in T. P. Weihs, \u201cSelf-Propagating Reactions in Multilayer Materials,\u201d 1997, which is incorporated herein by reference in its entirety. In a preferred embodiment, at least one of the layers of the reactive foil is (or contains) Al.","When a multilayer foil  is exposed to a stimulus (e.g., spark, energy pulse, etc.), for example at one end, neighboring atoms from materials A and B mix, e.g. as shown in region . The change in chemical bonding caused by this mixing results in a reduction in atomic bond energy, thus generating heat in an exothermic chemical reaction. This change in chemical bonding occurs as layers with A-A bonds (i.e., layer ) and layers with B-B bonds (i.e., layer ) are exchanged for A-B bonds, thereby reducing the chemical energy stored in each layer, and generating heat. As  further illustrates, this generated heat diffuses through foil  (in a direction from reacted section  through reaction zone  to unreacted section ) and initiates additional mixing of the unreacted layers. As a result, a self-sustaining\/self propagating reaction (SHS reaction) is produced through foil . With sufficiently large and rapid heat generation, the reaction propagates across the entire foil  at velocities typically greater than 1 m\/s. As the reaction does not require additional atoms from the surrounding environment (as, for example, oxygen in the case of combustion), the reaction makes foil  a self-contained source of energy capable of emitting bursts of heat and light rapidly, reaching temperatures above 1400 K, and a local heating rate reaching 10K\/s. This energy is particularly useful in applications (e.g., joining, ignition, etc.) requiring production of heat rapidly and locally.","When a reaction propagates across a multilayer foil  as illustrated by , the maximum temperature of the reaction is typically located at the trailing edge of the reaction zone . This may be considered the final temperature of reaction, which can be determined by the heat of reaction (\u0394H), the heat lost to the environment or surrounding material (\u0394H), the average heat capacity of the sample (C), and the mass of the sample, M. Another factor in determining the final temperature is whether or not the reaction temperature exceeds the melting point of the final product. If the melting point is exceeded, then some heat is absorbed in the state transformation from solid to liquid of the product. The final temperature of reaction may be determined using the following formulas (where Tis the initial temperature, \u0394His the enthalpy of melting, Tis the melting temperature of the product, and there is no reaction with the surrounding environment or material), depending upon whether final product melting occurs:\n\n\u2212(\u0394)\/() If no melting of final product occurs;\n\nT=TIf there is a two-phase region of solid and liquid final product; and\n\n\u2212(\u0394)\/() If the final product completely melts.\n","Intricately related to the heat of the foil reaction is the velocity of the propagation of the reaction along the length of foil . The speed at which the reaction can propagate depends on how rapidly the atoms diffuse normal to their layering () and how rapidly heat is conducted along the length of foil . The propagation velocity is a strong function of the thicknesses of the individual layers in the multilayer foil. As the thickness of individual layers ,  decreases, the diffusion distances are smaller and atoms can mix more rapidly. Heat is released at a higher rate, and therefore the reaction travels faster through the foil structure.","In accordance with a preferred embodiment of the invention, reactive multilayer foils  may be fabricated by physical vapor deposition (PVD) methods. A magnetron sputtering technique, for example, may be used to deposit the materials A\/B on a substrate (shown in  in dashed outline form as layer ) as alternating layers , . Substrate  may be rotated over two sputter guns in a manner well known in the art to effectuate the layering of materials A\/B into alternating layers , .","Substrate  is shown in dashed outline form to indicate that it is a removable layer that facilitates fabrication of the reactive foil  as a freestanding foil. Substrate  may be any substrate (e.g., Si, glass, or other underlayer) having the characteristics of providing sufficient adhesion so as to keep the foil layers on the substrate during deposition, but not too adhesive to prevent the foil from being removed from the substrate following deposition. The substrate can include a coating of release material or adhesion material to fine tune its adhesion characteristics.","Advantageously an additional wetting layer (e.g., tin) may be used as an interface layer between the first layer of foil ( or ) and the substrate  to provide the necessary adhesive. When no wetting layer is employed, selection of the appropriate material A\/B as the first layer deposited on the substrate will ensure that the necessary adhesive requirements are met. When a reactive foil using Al\/Monel as materials A\/B is to be fabricated, for example, without a wetting layer, the exemplary reactive foil would be deposited on a substrate such as Si with the first layer being Al deposited on the substrate. Al is preferably selected as the first layer in such case because Al will sufficiently adhere to Si during depositing, but will allow peeling off of the substrate after the foil is formed.","A fabricated foil  may have hundreds to thousands of alternating layers  and  stacked on one another. Individual layers  and  preferably have a thickness ranging from 1\u20131000 nm. In a preferred embodiment, the total thickness of foil  may range from 10 \u03bcm to 1 cm.","Another method of fabricating is to deposit material in a codeposition geometry. Using this method, both material sources are directed onto one substrate and the atomic fluxes from each material source are shuttered to deposit the alternate layers  and . An alternative method is to eliminate shuttering altogether and rotate substrates over two material sources that have physically distinct atomic fluxes. With this method, each pass over a source preferably generates an individual layer.","Preferably the degree of atomic intermixing of materials A\/B that may occur during deposition should be minimized. This may be accomplished by depositing the multilayers onto cooled substrates, particularly when multilayers  and  are sputter deposited. To the extent that some degree of intermixing is unavoidable, a relatively thin (as compared to the alternating unreacted layers) region of pre-reacted material  will be formed. Such a pre-reacted region , nevertheless, is helpful in that it serves to prevent further and spontaneous reaction in foil .","In an alternative embodiment, a multilayer reactive foil may be fabricated using mechanical techniques such as repeated rolling of layered composites.","As illustrated in , the preferred reactive foil  is a freestanding multilayer reactive foil for particular use as a heat-generating source. Freestanding foils are easier to characterize than thin films because they can be handled like \u201cbulk\u201d samples. Making reactive foils  freestanding greatly expands their possible uses. Because such reactive foils are not necessarily associated with any particular application, they may be mass-produced for any purpose requiring a self-propagating localized heat source. Their production is not limited or impeded by placing large or delicate items into a vacuum chamber to be coated by a reactive multilayer foil. Moreover, freestanding foils will allow heat sinking to the substrate to be minimized where unwanted.","Freestanding foils in accordance with preferred embodiments of the invention may be adapted for use in a variety of applications. For example, the freestanding foils may be used to couple bodies of materials (referred to herein as \u201cbulk materials\u201d) together to form a unified product. Freestanding foils may find use in any number of bonding, soldering, brazing, welding or other applications to join bulk materials. A typical joining application is represented in , in which two or more bulk materials  are to be joined together. The bulk materials  may be ceramics, metallic glasses, metals\/alloys, polymers, composites, semiconductors, and other forms of material.","In the particular joining application illustrated in , joining material  is used to join bulk materials  together. Joining material  may be any layer (or composite layer) of material to be softened or melted to join bulk materials  together. Joining material  can be in the form of freestanding sheets made up of metallic glasses, metals\/alloys, functionally graded layers, Ni\u2014B films, solder, brazes, self-propagating braze, combinations of such, or other like joining materials.","In accordance with a preferred embodiment of the invention, a reactive foil  is positioned between joining materials  to form a structure somewhat like a sandwich. The reactive foil \u201csandwich\u201d thus formed is preferably positioned between bulk materials  at the location (e.g., end point, joint, intersection, etc.) at which the bulk materials  are to be joined together.","Alternatively, a reactive foil  is positioned between bulk materials  which have previously been coated with joining materials .","The joining process involves the application of force (as symbolically represented by vice  in ) to maintain the relative positions of bulk materials , joining materials , and reactive foil . Advantageously all components are freestanding elements pressed together. In an alternative embodiment, joining materials  are pressed as a composite with reactive foil .","Once the components of the joining process are positioned, a stimulus (shown as lighted match ) is applied, preferably, to one end of reactive foil  to initiate an SHS reaction. The intermixing of atoms within reactive foil  produces rapid and intense heat sufficient to soften or melt joining materials  along the entire length of reactive foil . In this state, joining materials  are sufficient to join bulk materials  together. Shortly thereafter, the joined materials  return to the temperature of the environment (e.g., room temperature) and can be removed from the applied force (graphically represented by vice ).","A composite structure composed of joining materials  and reactive foil  can be formed through deposition (e.g., vapor depositing) of reactive foil  onto one layer of joining material . Another layer of joining material is then combined with reactive foil  through vapor deposition or an application of force (e.g., cold rolling).","Advantageously a wetting\/adhesion layer may be added to facilitate surface wetting for the reactive foil , bulk materials , or both. The wetting\/adhesion layer allows uniform spreading of joining material to ensure consistent joining of bulk materials. The wetting\/adhesion layer may be a thin layer of joining material (e.g., braze), Ti, Sn, metallic glass, etc. Commercial alloys such as Ag\u2014Sn, Ag\u2014Cu\u2014Ti, Cu\u2014Ti, Au\u2014Sn, and Ni\u2014B may also be used.","Preferred embodiments of the invention are useable as freestanding reactive foils  with increased total thickness. The total thickness of such a reactive foil depends upon the thickness and number of the elemental layers (e.g.,  and ) utilized to form the foils. Foils that are less than 10 \u03bcm are very hard to handle as they tend to curl up on themselves. Foils on the order of 100 \u03bcm are stiff, and thus, easily handled. Thicker foils also minimize the risk of a self-propagating reaction being quenched in the foils. In joining applications using reactive foils, there is a critical balance between the rate at which the foil generates heat and the rate at which that heat is conducted into the surrounding braze layers and the joint to be formed. If heat is conducted away faster than it is generated, the reaction will be quenched and the joint cannot be formed. The thicker foils make it harder to quench the reaction because there is a larger volume generating heat and the same surface area through which heat is lost.","Thicker foils can be utilized with reaction temperatures that are lower, generally leading to more stable foils. Foils with high formation reaction temperatures are generally unstable and brittle and therefore are dangerous and difficult to use. Brittle foils, for example, will crack easily, leading to local hot spots (through the release of elastic strain energy and friction) that ignite the foil. Cutting such brittle foils (e.g., for specific joint sizes) is very difficult to do as they are more likely to crack into unusable pieces or igniting during the cutting process. Freestanding thick foils offer the advantage of overcoming problems associated with thermal shock and densification problems that have presented obstacles in known processes. Both phenomena relate to rapid changes in the dimensions of the foils. On reacting, the foils will heat rapidly and will try to expand beyond the substrate that constrains them. This leads to a thermal shock and foils that are deposited on substrates can debond, thereby causing inconsistent and less effective bonding. As the reaction proceeds, the foils will also densify, due to the change in chemical bond. This densification, can also cause debonding from a substrate and inconsistent and ineffective bonding. By making the foil freestanding in accordance with a preferred embodiment of the invention, no debonding occurs, the foil is easily manipulated and handled, and thus the reactive foil is made available to a greater variety of applications.","In accordance with a preferred embodiment, the thicker reactive foils are on the order of 50 \u03bcm to 1 cm thick. Although a number of different systems may be employed to create the thick freestanding reactive foils, a unique process in selecting the fabrication conditions for the employed system should be carefully selected. For example, deposition conditions such as sputter gas and substrate temperature are advantageously chosen so that stresses remain sufficiently low in the films or foil as they are deposited in the system. Since the stress in the film times its thickness scales with the driving force for delamination, the product of stress and foil thickness should be kept below 1000 N\/m. Stresses often arise in the films during the fabrication process. As the films grow thicker, they are more likely to peel off their substrates or crack their substrates than thinner films, thereby ruining the final foil production. By characterizing the stresses in the films and selecting conditions to minimize the stresses, the fabrication process can be completed without the premature peeling off of the foil or the cracking of the substrate.","In an alternative embodiment, openings in a reactive foil are intentionally designed in the foil structure. These openings are of particular use in facilitating and enhancing joining applications.","The foil may be initially fabricated, for example, with one or more openings or perforations  through the foil structure, as shown in . Preferably the openings are formed in a periodic pattern, such as a rectangular array, across the foil area. Any known method may be employed to create openings. For example, sputter depositing of the foil  on a removable substrate with patterned holes may be used. The openings may also be formed by depositing the foil  onto a substrate, depositing photoresist on the foil, patterning the photoresist with photolithography, and then etching the underlying foil through the patterned holes. A further exemplary technique involves physically punching holes in foil . Preferably the openings have effective diameters in the range of 10\u201310,000 micrometers. (The effective diameter of a non-circular opening is the diameter of a circular opening of equal area.)","As shown in , the openings in foil  allow joining material , or bulk material  in some circumstances, to extrude (as shown by arrows ) through these perforations  upon being heated and softened by the exothermic reaction of foil . Upon this extrusion, one layer of joining material , or bulk material , may contact and couple with another layer , or bulk material , on the opposite side of the freestanding foil . The patterned perforations  permit enhanced bonding of bulk materials  to reactive foil  and each other making stronger and more consistent bonds.",{"@attributes":{"id":"p-0050","num":"0049"},"figref":"FIG. 5","b":["53","54","50","51","52"]},"Utilizing one or more embodiments of the invention, a number of different applications can now be performed more effectively and efficiently. For example, metallic glass bulk materials can now be joined, where the end product is a single structure made up solely of metallic glass, including the bond and reacted foil layer. It is also now possible to join bulk materials with very different chemical compositions, thermal properties, and other physical properties, that historically presented many difficulties in bonding. Semiconductor or microelectronic devices may be bonded to circuit boards or other structures, and at the same time, multiple leads may be created that are intricately associated with the devices. Semiconductor and microelectronic devices may also be sealed hermetically.","These joining applications are enhanced by the invention in that potential for heat damage, normally associated with such applications as soldering, brazing, and welding, is avoided or at least minimized.","Moreover, utilizing embodiments of the invention, the bulk materials being joined may be freestanding. This means that prior to the actual joining of the bulk materials, the individual bulk substrates do not need any braze layer deposited directly upon them. Additionally, the bulk substrates do not necessarily require any pre-bonding of the reactive foil or other pre-treatment. The bulk materials involved may simply be held securely to either a freestanding braze layer or the freestanding reactive foil at the time of bonding for a strong and permanent joint to be created.","Embodiments of the invention allow bonding at least one bulk that is a metallic glass. No braze need be associated with that bulk in the joining process. This is because the reactive foil may be designed to bond directly with a metallic glass upon reaction. To accomplish this joining process, the reactive foil can itself react to form a metallic glass.","Embodiments of the invention further allow for superior bonding when the bulk materials include microchips or semiconductor devices. In the bonding of semiconductor devices to a substrate such as a circuit board, potential for damage to the device is a factor that must be taken into consideration. By using a freestanding reactive foil to join such a semiconductor device to a substrate, little heat is generated that can be damaging to the device or to adjacent components. The semiconductor devices may be situated on the substrate with greater freedom and ease. As described below, specific foil compositions, such as Ni\/Al or Monel\/Al, may be utilized. Foils of such composition are not only far easier to handle than those of the past, but the combination of Ni, Cu and Al enables freestanding foils to have a high thermal and electrical conductivity.","When bonding is directed to bulk materials such as semiconductor devices, the reactive foil may have composition patterning properties. The embodiments allow the fabrication of alternating adjacent electrically insulating and conducting regions in the final reacted foil, thereby allowing a multitude of leads to be bonded and electrically isolated with a single reaction.","In a preferred embodiment of the invention, less energy is required to perform a joining application utilizing reactive foils. Functionally graded layers as joining material allow for control over melting temperatures through selection of their composite materials. Functionally graded layers may be utilized, for example, because their melting temperature may be controlled. Ni\u2014B films used as joining material allow for low temperature melting where the melting temperature begins at a relatively low temperature and elevates as B diffuses out of Ni, resulting in a final material with a relatively high melting point. By requiring less energy from the foil reaction, the overall heat applied to the total structure to be bonded can be reduced, thereby minimizing damage to the materials to be bonded due to the foil reaction.","In another embodiment, one may include layers of reactive multilayer braze within the reactive multilayer foil. For example, in a foil comprising reactive layers of Al and reactive layers of Ti, Zr or Hf alloys, one may include one or more layers comprising Cu or Ni alloys. The Cu or Ni alloys can react with the Al, Ti, Zr or Hf layers to form a reactive braze that can act as a joining material. The reactive multilayer braze would provide an energy source as the layers mix and form the joining material, in addition to the energy provided by the reactive foil. The combination of reactive multilayer foil and reactive multilayer brazes permits the use of reactive brazes that may not self-propagate without the foil.","In bonding applications where the reaction products of the reactive foil do not themselves act as a joining material, it is advantageous to provide a joining material (braze or solder) that the foil will melt or soften and that will adhere to the bodies to be bonded together. The joining material can be conveniently provided in a layered bonding structure comprising the reactive multilayer foil and one or more layers of the joining material. Preferred joining materials are amorphous materials such as metallic glass alloys.","In such applications, the method of bonding a first body to a second body comprises disposing between the first body and the second body, at least one layer of joining material and a reactive multilayer foil. The bodies are pressed together against the joining material and the foil is ignited to melt or soften the joining material.","It is advantageous that the heated joining material be able to flow through the reacted foil so that the first body is bonded to the second by the joining material. This can be facilitated by providing a plurality of openings in the foil through which the nested joining material can flow. Such flow through can also be facilitated by providing a reactive foil that shrinks in volume after ignition. Shrinkage in volume leads to cracks through which the heated joining material can flow. Advantageously the foil shrinks in volume by at least 10%. The cracking can be facilitated by perforating or scoring the foil or by putting the foil under tensile stress. Flow of the joining material through the foil can also be facilitated by preheating the joining material before ignition to enhance the joining material flow.","When the reacted foil is not an effective joining material, it is also advantageous that as much as possible of the foil reaction products be extruded from the joint between the first and second bodies after ignition. Such extrusion out of the joint can be facilitated by increasing the pressure between the two bodies (to pressures in excess of about 10 MPA). Extrusion of the reacted foil can also be facilitated by the use of amorphous joining materials that soften and flow with relatively high viscosity upon heating above their glass transition temperature. Such amorphous materials that gradually soften are distinguishable from crystalline materials that have sharply defined melting points. The amorphous material softens gradually with temperature and exhibits a similar gradual decrease in viscosity with temperature. The crystalline material has an abrupt decrease in viscosity upon melting. (If a joining material with sharply defined melting points is used, it is advantageous to disperse non-melting particles within the joining material to increase its viscosity when molten.) A higher viscosity in the heated joining material combined with the pressure applied to the bodies during joining ejects a greater quantity of foil reaction product from the joint interface. The higher viscosity joining material transfers shear stresses to the reaction product, effectively dragging it out of the joint interface. This flow of joining material and ejection of reaction product is believed enhanced by using thicker foils (\u2267100 micrometers) and\/or by the use of more energetic foils (\u226790 J\/cm). Such thicker, energetic foils have been found to produce stronger bonds. The preferred amorphous materials are amorphous metallic alloys and metallic glasses or alloys that can be amorphized (turned amorphous) by rapid heating and cooling.","Also very useful in bonding applications are quasicrystalline materials\u2014materials that are solid with long range atomic order as demonstrated by an essentially discrete diffraction pattern, but which are not periodic on the atomic scale. Particularly useful for bonding are reactive foils comprising alternate layers of alloys that, after reaction and cooling, are fully or partially quasicrystalline. For example combinations of alloys comprising Ni or Cu, alloys that comprise Ti, Zr or Hf and alloys that comprise Al can react to form amorphous phases at a high cooling rate and stable intermetallic phases at a slow cooling rate. But at intermediate cooling rates they can form quasicrystalline phases embedded in a metallic glass matrix. Such a two-phase structure can be stronger than single-phase metallic glass but nonetheless retain the good wetting characteristics of metallic glass for joining.","The invention may now be more clearly understood by consideration of the following specific examples:","Reactive foils of Al and Ni are formed by cold rolling many 5 \u03bcm sheets of Ni and Al that are stacked together.  schematically illustrates fabrication of the foil  by passage of the stack  between rollers A and B. The sheets can be cold-rolled several times until the layers are reduced to the desired thickness.","Instead of utilizing foils comprised of multilayers of uniform thickness, a composite foil is used, in which nanolaminate reactive multilayers are deposited onto reactive microlaminate foils. As illustrated in  certain sections of layers  within the reactive foil  will be of a nanoscale (nanolaminate), while other sections  will be of micron-thick layers (microlaminate). The nanolaminate, as described above, will react easily and the reaction, once started, will self-propagate along the length of the foil without being quenched by the melting of the surrounding braze layers or bulk components. Thus, the nanolaminate can be viewed as an igniter for the microlaminate. The section  with microscale layers may not be able to sustain a self-propagating reaction at room temperature, but when heated by adjacent nanolaminate sections , it will sustain such a reaction. The foil can comprise alternate layers of Al and Ni.","In fabricating these composite foils, sheets of Al and Ni are rolled to form the microlaminate section and then a nanolaminate foil is vapor deposited onto either side of this microlaminate structure. Fabrication may also be performed through vapor deposition of the full composite with the microlaminate layers deposited at much higher rates without igniting the foil or causing unacceptable intermixing between the alternating layers during deposition.","A reactive multilayer braze is formed that is similar to the reactive foils described above, which reacts to form a metallic glass. This multilayer braze gives off heat upon a reaction of its alternating layers. Through a careful selection of reactants that are know to be good glass formers, the braze will form an amorphous final product upon reaction, similar to those in commercial use and to the foils described above. The heat generated by the reacting braze layers reduces the amount of reactive foil required for joining.","Certain compositions of foil  may react to form amorphous alloys (metallic glass). Those foils may be combinations of layers of alloys that comprise Ni or Cu, alloys that comprise Ti, Zr, or Hf, and alloys that comprise Al as such will react to form metallic glass. When using such foils, certain properties may be attained. Metallic glasses have very good wetting capabilities. The braze layer may be excluded when using such a foil to join bulk metallic glass and in such a circumstance, once the foil reacts and is joined with the metallic glass, a single bulk metallic glass may be produced.","A semiconductor or microelectronic device is joined to a substrate such as a printed circuit board using a reactive multi-layer foil.  schematically illustrates the joining arrangement wherein the reactive foil  is sandwiched between solder layers A and B, and the sandwich is disposed between the contact lead  for the device  and the contact surface  of the board.","A patterned reactive foil is designed so that some sections react to form electrically conductive regions and other sections form non-conductive regions.",{"@attributes":{"id":"p-0072","num":"0071"},"figref":["FIGS. 9A and 9B","FIG. 9A","FIG. 9B"],"b":["90","91","95","92"],"sub":"2 "},"It is contemplated that in use, regions  would be registered between contacts above and below the foil  to be electrically connected through the regions  after the reaction.","It can now be seen that one aspect of the invention is a method of making a reactive multilayer foil composed of a plurality of alternating layers that can react exothermically. The method comprises the steps of providing a substrate, vapor depositing the alternating layers on the substrate to form the multilayer foil, and separating the multilayer foil from the substrate. Advantageously the substrate has sufficient adherence to the deposited layers to retain the layers during deposition but insufficient adherence to prevent removal of the multilayer foil after deposition. As an example, the
