Repository: api-evangelist/patents

# API Partners
This is my API partners research

File: _posts/2002-10-03-method-for-the-fabrication-of-threedimensional-microstructures-by-deep-xray-lithography.markdown (part 1 of 2)
---
title: Method for the fabrication of three-dimensional microstructures by deep X-ray lithography
abstract: A method for the fabrication of three-dimensional microstructures by deep X-ray lithography (DXRL) comprises a masking process that uses a patterned mask with inclined mask holes and off-normal exposures with a DXRL beam aligned with the inclined mask holes. Microstructural features that are oriented in different directions can be obtained by using multiple off-normal exposures through additional mask holes having different orientations. Various methods can be used to block the non-aligned mask holes from the beam when using multiple exposures. A method for fabricating a precision 3D X-ray mask comprises forming an intermediate mask and a master mask on a common support membrane.
url: http://patft.uspto.gov/netacgi/nph-Parser?Sect1=PTO2&Sect2=HITOFF&p=1&u=%2Fnetahtml%2FPTO%2Fsearch-adv.htm&r=1&f=G&l=50&d=PALL&S1=06875544&OS=06875544&RS=06875544
owner: Sandia Corporation
number: 06875544
owner_city: Albuquerque
owner_country: US
publication_date: 20021003
---

{"@attributes":{"id":"description"},"GOVINT":[{},{}],"heading":["STATEMENT OF GOVERNMENT INTEREST","FIELD OF THE INVENTION","BACKGROUND OF THE INVENTION","SUMMARY OF THE INVENTION","DETAILED DESCRIPTION OF THE INVENTION"],"p":["This invention was made with Government support under contract no. DE-AC04-94AL85000 awarded by the U.S. Department of Energy to Sandia Corporation. The Government has certain rights in the invention.","The present invention relates to photolithography and, in particular, to a method for the fabrication of three-dimensional microstructures by deep X-ray lithography.","X-ray lithography (XRL) has proven to possess great utility in microstructural fabrication. In particular, deep X-ray lithography (DXRL) uses highly collimated x-rays, with energies on the order of several keV, to precisely and accurately transfer a mask pattern into a thick photoresist to define high-aspect-ratio microstructures. Furthermore, LIGA technology (the German acronym for Lithographie, Galvanoformung, and Abformung) combines DXRL with electroplating and plastic molding to enable high volume production of microcomponents from a wide variety of materials, including polymers, metals, alloys, and ceramics. A typical LIGA-based microfabrication process comprises exposing a photoresist to a collimated beam of high energy x-rays through a patterning mask, developing the photoresist to provide a mold, electrodepositing a structural material into the voids of the mold, planarizing the exposed surface of the electrodeposit, and removing the mold to yield the microcomponent.","Prismatically shaped microstructures with nearly arbitrary in-plane geometry and structural heights of several hundred microns to millimeters can thereby be fabricated with submicron dimensional control.","The quality of the results obtained from DXRL-assisted microfabrication is largely determined by the fidelity of the X-ray mask pattern. An X-ray mask consists of an X-ray absorbing layer patterned on a support membrane that is substantially transparent to X-rays. The transparent support membrane can typically be a low-atomic-number material, such as beryllium, carbon, boron nitride, boron carbide, silicon, silicon nitride, or silicon carbide, with thickness of less than 100 \u03bcm. The patterned mask absorber contains the information to be imaged onto the photoresist. The absorber is typically a dense, high-atomic-number material, such as gold or tungsten, to attenuate the high energy X-rays in the masked regions.","The requirements of the X-ray absorber are determined by the minimum required exposure contrast, defined as the exposure dose at the photoresist bottom surface in the unmasked exposed regions divided by the exposure dose delivered to the photoresist top surface in the unexposed regions under the is absorber. Exposure contrast is a function of the X-ray source, mask support membrane, mask absorber, and the sensitivity and thickness of the exposed photoresist. Because of the nature of the X-ray absorption, DXRL absorbers are typically much thicker than those used in the integrated circuits industry. In particular, the greater the thickness of the exposed photoresist, the thicker must be the absorber in order to maintain good contrast (e.g., greater than 10) in the photoresist. For a low energy (e.g., several keV) synchrotron X-ray source exposing a several hundred microns thick PMMA photoresist, a gold absorber can have a thickness of several microns or more.","The exposure contrast for a given set of X-ray source parameters, mask absorber and support membrane thicknesses, and photoresist thickness can be obtained using standard models of X-ray attenuation in matter. These attenuation models describe one-dimensional, multi-wavelength transmission through an arbitrary set of X-ray beam filters, transmission through the mask absorber and support membrane, and the subsequent photon flux in the masked and unmasked regions through the photoresist layer thickness.","Recently, there has been increased emphasis on three-dimensional (3D) microstructures, such as are required for 3D photonic crystals and some microoptical elements. Such 3D microstructures, having non-vertical features, can be fabricated by conventional DXRL-assisted processes by using off-normal exposures through a patterned mask. Changing the angle of incidence of the X-ray beam on the photoresist thereby enables the fabrication of non-vertical features having inclined sidewalls. See Ehrfeld et al., \u201cRecent developments in deep x-ray lithography,\u201d . B16(6), 3526 (1998) and U.S. Pat. No. 5,045,439 to Maner et al.","The 3D mask can either be a proximity mask, with the mask in contact or spaced slightly away from the surface of the photoresist layer, or it can be inclined relative to the plane of the photoresist. Inclined masks can be operationally difficult, particularly when multiple off-normal exposures are required. Using an off-normal exposure geometry with vertical mask holes in a proximity mask works adequately to fabricate many acceptable 3D microstructures. However, the use of vertical mask holes in a thick proximity mask with off-normal exposures can cause absorber shadowing, leading to poor pattern transfer to the photoresist and, therefore, 3D microstructures having geometrically distorted features and tapered sidewalls.","The present invention solves these problems by providing a proximity mask with non-vertical mask holes that are inclined in the direction of the off-normal X-ray beam used to expose the photoresist. The non-vertical mask holes eliminate the geometric distortion and poor sidewall definition caused by absorber shadowing. For multiple off-normal exposures, the mask can be repositioned to realign the mask holes for each subsequent exposure geometry. Alternatively, separate lithographic masks, with different mask hole orientations, can be exchanged between exposures. Alternatively, a master mask can have a plurality of mask holes with different orientations. The aligned mask holes of the master mask can be selected for each exposure with an X-ray blocking selection mask. Alternatively, the absorbing layer of an enhanced mask can be made sufficiently thick so that the X-rays do not penetrate through the absorber in the region of the non-aligned mask holes, eliminating the need for the selection mask. A method to fabricate a precision 3D mask to enable accurate pattern transfer to a thick photoresist layer is also provided.","A method for fabricating a three-dimensional microstructure comprises providing a photoresist layer on a substrate; positioning a patterned first mask proximate the surface of the photoresist layer, the first mask comprising an absorber layer with at least one mask hole that is inclined at an angle \u03b8 relative to a surface normal of the first mask; exposing the photoresist layer through the at least one mask hole to a first beam of collimated radiation that is substantially aligned with the angle of inclination \u03b8 of the at least one mask hole, thereby defining at least one latent image in the photoresist layer; and developing the photoresist layer to selectively remove or not remove the exposed regions of the photoresist layer to provide the three-dimensional microstructure. The at least one mask hole can be elongated in the plane of the first mask in the direction of the first beam of collimated radiation to compensate for the geometric distortion of the at least one latent image in the photoresist layer caused by the off-normal exposure. Multiple exposures at different tilt and\/or rotation angles can be taken through additional mask holes in the same master mask or in exchanged masks to define additional latent images in the photoresist layer. The non-aligned mask holes in the master mask can be blocked during the multiple exposures by using one or more selection masks or by using a thicker, enhanced mask.","The invention further includes a method for fabricating an X-ray mask, comprising forming a support membrane that is substantially transparent to the X-rays on a mask frame, applying a first photoresist layer to a first side of the support membrane, patterning the first photoresist layer with a lithographic process, removing the exposed or unexposed regions of the first photoresist layer, filling the removed regions of the first photoresist layer with a first absorbing material to form a patterned intermediate mask having at least one mask hole, applying a negative second photoresist layer to a side of the support membrane, patterning the negative second photoresist layer by exposing the second photoresist layer to a first collimated X-ray beam through at least one mask hole of the intermediate mask, removing the unexposed regions of the second photoresist layer, filling the removed regions of the second photoresist layer with a second absorbing material, and removing the exposed regions of the second photoresist layer to form the X-ray mask.","The present invention is directed to an improved masking process for the fabrication of 3D microstructures using off-normal exposures through a mask having mask holes inclined in the direction of the DXRL beam. The masking processes and exposure geometries of the present invention are particularly well suited to the LIGA-based fabrication of high quality, high-aspect-ratio 3D microstructures. Although the methods of the present invention are generally applicable to the fabrication of any 3D microstructure, the objects and advantages of the methods of the present invention are conveniently-illustrated hereinafter by reference to the fabrication of Yablonovite, the first 3D photonic crystal to exhibit a complete photonic bandgap. The use of the Yablonovite example is not intended to limit the scope of the invention.","The original Yablonovite structure consists of air holes drilled in a slab of dielectric through a mask comprising a triangular array of mask holes. Each mask hole is drilled three times, at a tilt angle of 35.26\u00b0 away from the normal, and spread out 120\u00b0 on the azimuth. The air holes simulate the <110>, <011>, and <101>directions arranged symmetrically about the normal <111>direction of the face-centered-cubic (fcc) diamond lattice. Therefore, the planes formed by the intersections of the drilled holes correspond to the (111) diamond lattice planes. Yablonovite structures with about 78% void fraction (i.e., r=0.234a, where r is the hole diameter and a is the fcc lattice period) have been shown to exhibit a complete photonic bandgap at microwave frequencies using a high-permittivity dielectric as the slab material.","In principle, the Yablonovite structure can be scaled to exhibit a complete photonic bandgap at other frequencies by modifying the lattice period and refractive index contrast of the photonic crystal materials. In particular, to obtain a wavelength of peak reflectivity \u03bb, the period of the diamond lattice needs to be about \u03bb\/3 Recently, attempts have been made to fabricate Yablonovite-type structures that exhibit a complete photonic bandgap at optical wavelengths using LIGA-based microfabrication processes. Cuisin et al., \u201cSub-micrometre dielectric and metallic yablonovite structures fabricated from resist templates,\u201d 34, 13 (2002).","In  is shown the prior art masking process and exposure geometry of Cuisin et al. for fabricating optical Yablonovite in a photoresist layer  on a substrate . If the substrate  is an insulating material, the surface of the substrate can further comprise a thin electrically conductive layer for subsequent electrodeposition of a material into the voids of the Yablonovite mold. The mask  can be a proximity mask that is in contact or spaced slightly away from the surface  of the photoresist layer . For illustration purposes, only the absorbing layer of the mask  is shown in FIG. A. Furthermore, only a single mask hole  is shown in  Yablonovite mask would actually comprise a triangular array of such mask holes  in order to image the diamond-like lattice of the Yablonovite photonic crystal.","Similarly to the original hole-drilling approach, an air hole structure can be fabricated in the photoresist layer  using three consecutive off-normal exposures to collimated X-ray beams through the mask  comprising a triangular array of vertical circular mask holes . A first exposure is made with a first beam of collimated radiation  tilted 35.26\u00b0 away from the surface normal N (i.e., in the <110>direction), thereby defining a first latent image  in the photoresist layer . Two subsequent exposures  and , also tilted 35.26\u00b0 to the surface normal N but spread out 120\u00b0 azimuthally from the first exposure  and from each other (i.e., in the <101>and <011>directions), define two additional latent images  and  in the photoresist layer . Because the three exposures , , and  are in the crystallographic directions <110>, <101>, and <011>and the latent images , , and  intersect at the mask hole , the plane of the mask  defines a (111) plane of the Yablonovite lattice (i.e., the surface normal N is in the <111>direction). After all three of the latent images , , and  are defined, a developer is applied which, in the case of a positive photoresist, removes the exposed region, producing an array of crisscrossing elliptical air holes in the developed photoresist.","The developed photoresist can itself provide a Yablonovite photonic crystal comprising PMMA and air as the dielectric materials. Using the exposure geometry described above and a 0.7 \u03bcm thick tungsten mask, Cuisin et al. produced PMMA Yablonovite with hole diameters of 0.2-0.65 \u03bcm and hole spacings of 0.6-1.3 \u03bcm. The PMMA layer thickness was less than 10 \u03bcm, generally providing a few photonic crystal lattice periods. However, the PMMA Yablonovite did not exhibit a complete photonic bandgap, due to the poor refractive index contrast between PMMA and air. Therefore, Cuisin et al. transferred the hole pattern to a high-refractive-index dielectric (i.e., TiO) or a metal (i.e., electroplated copper) and dissolved away the remaining unexposed PMMA to provide a negative replica of the PMMA Yablonovite. The resulting \u201cinverse Yablonovite\u201d structure comprised crisscrossing rods of the high-refractive-index material in air.","Because the masking process and exposure geometry shown in  uses a vertical circular mask hole  in a relatively thick DXRL mask  with off-normal exposures , , and , absorber shadowing can cause poor pattern transfer to the photoresist layer . Therefore, the resulting 3D microstructures can have distorted features with tapered sidewalls. In particular, the microfabrication method described above for the PMMA Yablonovite example will create tapered elliptical holes  in the developed photoresist.","In general, the ellipticity (i.e., the ratio of the minor- to major-axis of an ellipse) of a hole  created in the photoresist  with a vertical circular mask hole  and an off-normal exposure will be given approximately by\n\n\u03b5=[((tan\u03b8)]cos\u03b8\/\u2003\u2003(1) \n\nwhere b is the diameter of the circular mask hole, t is the absorber thickness, and \u03b8 is the incidence angle of the DXRL beam relative to the surface normal N. For a thin mask, or a mask where the circular mask hole sidewalls are inclined parallel to the incident beam, the ellipticity ratio is simply given by:\n\n\u03b5=cos\u03b8\u2003\u2003(2) \n","Therefore, to create a circular hole with a diameter b in the photoresist, the mask hole should preferably be an ellipse with a minor axis of length b and a major axis of length\n\na=b\/cos\u03b8\u2003\u2003(3) \n\nwhere the major axis a of the mask hole is oriented in a direction parallel to the projection of the incident beam into the plane of the mask. The elongated mask hole thereby compensates for the geometric distortion of the latent image defined in the photoresist by the off-normal exposure.\n","In general, the latent image can define a cylindrical or prismatically shaped microstructure having arbitrary cross-section and size. As will be obvious to those skilled in the art, the above-described compensation method can be applied to provide mask holes for 3D microstructures of arbitrary geometry. For example, to define the latent image of a square rod in the photoresist, the mask hole can be a parallelogram that is elongated in the direction of the incident beam. If one side of the square rod lies in a plane containing the surface normal, the inclined mask hole can be a rectangular opening having a long side of length a given by Eq. (3) in the beam direction and a short side of length b equal to the length of a side of the square rod. If the square rod is perpendicular to the mask (i.e., \u03b8=0), the mask hole can be a square opening of the same size as the cross-section of the square rod.","In addition, when using vertical mask holes in a thick mask with off-normal exposures, absorber shadowing will create image blur in the photoresist due to the variable intensity distribution of the X-ray beam passing through the edge region of the mask hole. This absorber shadowing can result in a tapered latent image in the exposed photoresist and, therefore, a tapered hole in the developed photoresist. Because the inclined mask holes of the present invention can be aligned with the DXRL beam, absorber shadowing can be avoided, thereby providing cylindrical holes with parallel sidewalls in the developed photoresist.","In  is shown a masking process and exposure geometry of one embodiment of the present invention, comprising the method of using an inclined mask hole  to fabricate the exemplary Yablonovite 3D microstructure. A layer of photoresist , e.g., PMMA, is coated on the surface of the substrate . A first beam  is tilted at an angle \u03b8 to the surface normal N to expose the photoresist layer  through the patterned mask . Again, only the absorbing layer of the mask  is shown for simplicity. A method for fabricating a high precision 3D mask will be described later in this disclosure. Preferably, the mask  can be a proximity mask in a plane parallel to the top surface of the photoresist layer . The thickness t of the mask  is sufficient to provide good contrast between the exposed bottom and unexposed top regions of the photoresist layer . The mask  comprises at least one mask hole  to define at least one 3D latent image  in the photoresist layer . The sidewalls of the mask hole  are inclined at the angle \u03b8 parallel to the beam  to prevent absorber shadowing of the beam  in the edge regions of the mask hole . Further, each mask hole  can be elongated in the direction of the incident beam to compensate for the geometric distortion of the latent image  due to the off-normal exposure.","To define criss-crossing cylindrical latent images, a Yablonovite mask would actually comprise a triangular array of such inclined mask holes , only one of which is shown in  for illustrative purposes. Each mask hole  of the triangular array can have sidewalls inclined at the same angle of \u03b8=35.26\u00b0 away from the surface normal N and on the same azimuth, but separated by \u221a{square root over ()} fcc lattice periods from each of the other mask holes of the triangular array. To define the circular cylinders of Yablonovite, the mask holes  can have an elliptical cross-section with major axis a and minor axis b having relative lengths according to Eq. (3). The major axis a of the mask holes  is preferably oriented parallel to the projection of the beam  onto the plane of the mask . To image the Yablonovite structure according to the method depicted in  requires three consecutive exposures of the photoresist layer  to X-ray beams oriented in the <110>, <101>, and <011>directions of the diamond-like lattice. The Yablonovite mask can be rotated 120\u00b0 about a normal N to the surface of the photoresist layer  after each exposure in order to reposition the mask holes to be aligned with the next beam direction. The Yablonovite mask can preferably be rotated 120\u00b0 about a surface normal N at the center of the triangular array of mask holes, such that the rotated position of a mask hole of the triangular array will be concentric with the first position of the first mask hole, but the sidewalls of the rotated mask hole will be inclined in an azimuthal direction 120\u00b0 away from those of the first mask hole.","Following this procedure, a first exposure can be taken with each mask hole of the triangular array in a first position  aligned with the first beam  (i.e., at 35.25\u00b0 to the surface normal N in the <110>direction) to define a first circular cylindrical latent image  in the photoresist layer . The mask  can then be rotated 120\u00b0 about the surface normal N so the second position  of a second mask hole of the triangular array is concentric with the first position  of the first mask hole, but oriented 120\u00b0 relative to it. A second exposure can then be taken with a second beam  aligned with the mask holes in the second position  (i.e., at 35.25\u00b0 to the surface normal N in the <101>is direction) to define a second cylindrical latent image  in the photoresist .","After the second exposure, the mask  can be rotated another 120\u00b0 about the surface normal N to reposition the third mask hole of the triangular array in a third position  concentric with the first and second positions  and , but oriented 120\u00b0 to each of the previous positions. A third exposure can then be taken with a third beam  aligned to the third position  (i.e., at 35.25\u00b0 to the surface normal N in the <011>direction) to define a third cylindrical latent image  in the photoresist layer . Because each of the three positions , , and  of the mask holes is concentric with this exposure geometry, a (111) plane of the Yablonovite crystal will lie in the plane of the mask .","Alternatively, the rotated positions of the mask holes need not be concentric and the (111) lattice plane need not lie in the plane of the mask .","Alternatively, separate lithographic masks, each defining a different crystallographic direction, can be exchanged between the sequential X-ray exposures. In general, the exchanged mask can have mask holes with arbitrary cross-section that are inclined at a different tilt and\/or azimuthal angle from the mask holes of the first mask.","After all three of the latent images , , and  are defined, a developer can then be applied to remove the exposed photoresist, producing an array of crisscrossing circular air holes having parallel sidewalls in the developed photoresist. The developed photoresist can be used as a mold to transfer the pattern to other Yablonovite-like structures comprising other dielectric materials, using standard LIGA technology. For example, the air holes can be filled with an electroplated material, such as copper, and the developed PMMA can be removed to replicate a copper inverse Yablonovite. Furthermore, the voids of the copper inverse Yablonovite structure can be filled with another material, such as electroplated nickel, and the copper removed to replicate a nickel Yablonovite.","Repositioning of a single mask or exchange of masks are the preferred masking processes when the microstructure features are large compared with the thickness of the mask or the features are closely spaced or overlapping in the plane of the mask. As will be apparent to those skilled in the art, this masking process and exposure geometry can be used to fabricate other closely spaced microstructures besides Yablonovite-like structures.","In general, either positive or negative photoresists can be used, so that development can remove either the exposed or the unexposed regions of the photoresist layer, respectively, to create a 3D microstructure of the photoresist materials. This 3D microstructure can provide a mold pattern that can subsequently be transferred to other materials using LIGA technology. The removed regions of the photoresist can be filled with a first replicating material. The undeveloped photoresist can then be removed to provide a negative replica of the 3D microstructure. The removed regions of the negative replica can be filled with a second replicating material. The first replicating material can be removed, for example with a selective etchant, to provide a positive replica of the 3D microstructure.","For example, the method can be used to fabricate crossed-cylindrical lenses, prisms, and other microoptical elements, as described in U.S. patent application Ser. No. 09\/742,778 to Sweatt et al., filed Dec. 20, 2000, which is incorporated herein by reference. Sweatt et al. describe a microoptical system comprising multiple lines of optics on a common substrate. With five exposures, one parallel to the surface normal, two at +\/\u221245\u00b0 to the surface normal in a plane containing the surface normal, and two at +\/\u221245\u00b0 in a plane perpendicular to the first plane, microoptical elements can be made to turn a light beam in the plane parallel to the substrate, connecting various segments and centerlines. Up to five different masks can be exchanged to define the latent images of the microoptical elements with the five different exposure geometries. Each of the exchanged masks can have mask holes inclined in one of the five different exposure directions in order to image a different optical surface of a plurality of the microoptical elements. The microoptical elements can be made in the photoresist material (e.g., PMMA). Alternatively, the developed photoresist can provide a mold pattern that can be transferred to other optical materials (e.g., glass or an injection molded polymer)","In  is shown another embodiment of the present invention, comprising the method of using a selection mask  to select a particular mask hole or a plurality of similarly-inclined mask holes and block the beam from passing through the non-aligned mask holes in a master mask  for each exposure in a series of consecutive exposures. Therefore, the master mask  can be patterned to contain all of the information to be imaged onto the photoresist layer . By using a movable or replaceable selection mask , repositioning or exchange of the master mask  between exposures is unnecessary, thereby eliminating the likelihood of accrued misalignment of the mask holes.","To image the Yablonovite structure, the master mask  can be patterned to contain a separate mask hole , , and  for each of the criss-crossing cylinders to be imaged. Therefore, the configuration shown in  contains the three mask holes , , and  necessary to define three cylinders, each representing a <110>, <101>, or <011>direction of the diamond-like lattice. The Yablonovite master mask would consist of a triangular array of such three-hole configurations (i.e., the master mask  for the method shown in  would contain three times the number of mask holes contained in the mask  used to image an equivalent Yablonovite crystal using the method shown in FIG. ). The mask holes , , and  can be separated one from another by a distance of \u221a{square root over (2)}\/2 times an fcc lattice period in a plane midway between the (111) nodal planes of the Yablonovite crystal. With the master mask  patterned to represent this mid-plane, the separated mask holes , , and  are inclined 35.26\u00b0 to the surface normal N but spread out 120\u00b0 away from each other. The mask holes , , and  can each be elongated in a different azimuthal direction according to Eq. (3) to compensate for geometric distortion due to the off-normal incidence of the beams , , and . A circular cross-section  can thereby be obtained for each of the cylindrical latent images , , and .","To image the Yablonovite structure according to the method depicted in , the master mask  is positioned over the photoresist layer . A selection mask  can be used to sequentially select one of the mask holes , , or  in the master mask  for each of the consecutive X-ray beam exposures. The selection mask  can have an opening , such that the first beam  is allowed to pass through the opening  and the first mask hole , yet is blocked by the absorbing regions of the selection mask  from passing through the other mask holes  and  in the master mask . With the selection mask  first positioned to have the first opening  over the first mask hole , a first exposure can be taken with the first beam  aligned with the first mask hole  (i.e., at 35.25\u00b0 to the surface normal N in the <110>direction) to define a first latent image  in the photoresist layer . The first selection mask  can then be repositioned to provide an opening for the second beam  to pass through the second mask hole , but be blocked by the absorbing regions of the repositioned selection mask  from passing through the other mask holes  and . The opening for the second beam in the first selection mask  can be the repositioned first opening  or a separate second opening (not shown) that is over an absorbing region of the master mask  when the master mask  is in the first position. Alternatively, the first selection mask  can be exchanged with a second selection mask (not shown) that has an opening for the second mask hole , but that blocks the beam from passing through the other mask holes. In either case, repositioning or exchange of the master mask  is avoided.","A second exposure can then be taken with the second beam  aligned with the second mask hole  (i.e., at 35.25\u00b0 to the surface normal N in the <101>direction) to define a second latent image  in the photoresist . After the second exposure, the selection mask  can again be repositioned to provide an opening  above the third mask hole  of the master mask , yet blocking the other mask holes  and . A third exposure can then be taken with a third beam  aligned to the third mask hole  (i.e., at 35.25\u00b0 to the surface normal N in the <011>direction) to define a third latent image  in the photoresist . Because each of the three mask holes , , and , each corresponding to a different crystal direction <110>, <101>, or <011>, can be separated in the master mask , the (111) plane of the Yablonovite crystal does not have to be in the plane of the master mask .","Again, the exposed photoresist can be developed to leave a mold of criss-crossing air cylinders. The air holes can be filled with a metallic or high-refractive-index material and the developed photoresist removed to replicate an inverse Yablonovite structure. Additionally, this inverse Yablonovite structure can further be used as a mold to replicate a Yablonovite structure.","This masking process is preferred when the lateral features of the microstructure are large relative to the mask thickness, but with mask holes separated widely enough on the master mask so that the selection mask can be easily positioned to select the desired mask hole for each exposure.","In  is shown another embodiment of the present invention, comprising the method of using a thick absorber to attenuate radiation passing through the region of the non-aligned mask holes. In this embodiment, advantage is taken of the absorber shadowing by making the enhanced mask sufficiently thick so that the extra absorber material blocks the radiation passing obliquely through those mask holes that are not aligned with the incident beam direction. The mask holes for each exposure geometry are, in effect, selected by the beam-hole alignment, eliminating the need for a selection mask.","An enhanced mask  can be patterned to contain all of the information to be imaged onto the photoresist , eliminating the need to reposition or exchange the enhanced mask  after consecutive exposures. To image the Yablonovite structure, the enhanced mask  can be patterned to contain a separate mask hole for each of the crystallographic directions to be imaged. As described in relation to the method depicted in , the mask holes , , and  necessary to individually define each cylinder can be separated one from another in a plane between the (111) planes of the diamond-like lattice. With the enhanced mask  patterned to represent a mid-plane, the separated mask holes , , and  are inclined 35.26\u00b0 to the surface normal N but spread out 120\u00b0 away from each other. The mask holes , , and  can be elongated in different azimuthal directions to compensate for geometric distortion due to the off-normal exposure and provide a circular cross-section  for each of the cylindrical latent images , , and .","To image the Yablonovite structure according to the method depicted in , the enhanced mask  is positioned over the photoresist layer . A first exposure can then be taken with the first beam  aligned with the first mask hole  (i.e., at 35.25\u00b0 to the surface normal N in the <110>direction) to define a first latent image  in the photoresist . The absorber material of the enhanced mask  is sufficiently thick so as to block the radiation of the first beam  that passes obliquely through the non-aligned mask holes  and .","The beam can then be re-aligned in the direction of the second mask hole . A second exposure can then be taken with the second beam  (i.e., at 35.25\u00b0 to the surface normal N in the <101>direction) to define a second latent image  in the photoresist layer . The thick absorber blocks the beam  that passes obliquely through the non-aligned mask holes  and . The beam can be re-aligned again with the third mask hole  and a third exposure can then be taken with the third beam  to define a third latent image . Because each of the three mask holes , , and , corresponding to the three crystal directions <110>, <101>, and <011>, are separated in the mask , the (111) plane of the Yablonovite crystal need not be in the plane of the mask .","Again, the exposed photoresist can be developed to leave a mold of criss-crossing air cylinders. The air holes can be filled with a metallic or high-refractive-index material and the developed photoresist removed to replicate an inverse Yablonovite structure. Additionally, this inverse Yablonovite structure can further be used as a mold to replicate a Yablonovite structure.","This masking process is preferred for fabricating microstructures having features with lateral dimensions that are small relative to the thickness of the mask.","The requirements of the X-ray absorber for the various masking processes and exposure geometries described above are dictated by the exposure contrast required. Preferably, the exposure contrast is 10 or greater. The absorber thickness necessary to obtain a required exposure contrast for a given set of X-ray source parameters, support membrane thicknesses, and photoresist thickness can be obtained using standard models of X-ray attenuation in matter. For example, such an attenuation model is available on-line from the Center for X-Ray Optics (CXRO) at the Lawrence Berkeley National Laboratory (LBL) at <http:\/\/www.cxro.lbl.gov>.","Consider the masking processes and exposure geometries for the methods shown in . Determination of the absorber thickness for these methods can be illustrated by an exposure example. For this example, an exposure contrast of , a silicon nitride support membrane having a thickness of 1 \u03bcm, and a 100-\u03bcm-thickness PMMA photoresist layer were assumed.","Furthermore, the example assumed that the X-ray source is the synchrotron radiation source at the Center for Advanced Microstructure Devices (CAMD) at Louisiana State University. The CAMD synchrotron was assumed to have an electron energy of 1.3 GeV, 100 mA beam current, and a magnetic field of 1.49 Tesla. These ring parameters provide a collimated X-ray beam having a peak flux of about 3\u00d710photons\/sec\/mr\/0.1% BW at 1 keV X-ray energy. The exposure chamber was assumed to have a 37-\u03bcm-thickness beryllium vacuum window.","To image a 3D microstructural feature, the X-ray beam passes through the mask and photoresist layer at an off-normal angle of incidence \u03b8. Therefore, the attenuation length l of the absorber is given by\n\n\/cos \u03b8\u2003\u2003(4) \n\nwhere t is the absorber thickness. Similar pathlength corrections were made to the support membrane and photoresist layer thicknesses to provide attenuation lengths for use in the attenuation model.\n","The exposure contrast for an aligned exposure is the exposure dose (kJ\/cm) at the photoresist bottom surface in the unmasked exposed regions (i.e., at bottom surface  in ) divided by the exposure dose delivered to the photoresist top surface in the unexposed regions under the absorber (i.e., at top surface  in FIGS. -). In  are shown the normalized photon flux versus photon energy (in eV) at the bottom surface  of the PMMA photoresist layer in the unmasked exposed region and at the PMMA photoresist top surface  in the unexposed regions under a 6-\u03bcm-thick gold absorber (i.e., an attenuation length l of about 7.3 \u03bcm). The exposure contrast is the ratio of the areas (i.e., the integral of the photon flux with respect to photon energy) under the two curves in FIG. . For a single exposure, the exposure contrast for the 6-\u03bcm-thick gold absorber is about 20.","Note that the method for fabricating Yablonovite shown  requires three consecutive exposures through the same mask hole. Therefore, the exposure contrast after three exposures using the single-mask-hole method can be about one-third of the contrast for a single exposure.","Now consider the masking process and exposure geometry for the method shown in FIG. . This method relies upon a thick absorber to attenuate radiation passing through the region of the non-aligned mask holes. In  is shown a depiction of a beam  passing at an angle \u03c6 to the surface normal N through the region of a single non-aligned mask hole  in an enhanced absorber  of thickness t\u2032. The mask hole  is inclined at angle \u03b8 to the surface normal N and has a cross-sectional dimension d.","The minimum attenuation length I\u2032 in the enhanced absorber  for a beam  that passes obliquely through the non-aligned mask hole  is given by:\n\n\u2032\/cos\u03c6\u2212\/sin(\u03b8+\u03c6)\u2003\u2003(5) \n","The thickness t\u2032 for the enhanced mask  necessary to obtain the a desired attenuation length can be obtained by rearranging Eq. (5) and solving for t\u2032 according to:\n\n\u2032=cos\u03c6[\/sin(\u03b8+\u03c6)]\u2003\u2003(6) \n","Consider the absorber thickness of a master mask used to fabricate a Yablonovite structure having circular hole with diameter d=2 \u03bcm and the parameters for the exposure example described above. Using the method depicted in , , or , the required gold absorber thickness is t=6 \u03bcm for the mask , , or . This absorber thickness provides an
