Repository: api-evangelist/patents

# API Partners
This is my API partners research

File: _posts/2003-01-31-optically-encoded-particles.markdown
---
title: Optically encoded particles
abstract: The invention concerns a particle having a code embedded in its physical structure by refractive index changes between different regions of the particle. In preferred embodiments, a thin film possesses porosity that varies in a manner to produce a code detectable in the reflectivity spectrum.
url: http://patft.uspto.gov/netacgi/nph-Parser?Sect1=PTO2&Sect2=HITOFF&p=1&u=%2Fnetahtml%2FPTO%2Fsearch-adv.htm&r=1&f=G&l=50&d=PALL&S1=08765484&OS=08765484&RS=08765484
owner: The Regents of the University of California
number: 08765484
owner_city: Oakland
owner_country: US
publication_date: 20030131
---

{"@attributes":{"id":"description"},"RELAPP":[{},{}],"heading":["PRIORITY CLAIM","STATEMENT OF GOVERNMENT INTEREST","FIELD OF THE INVENTION","BACKGROUND OF THE INVENTION","SUMMARY OF THE INVENTION","DESCRIPTION OF THE PREFERRED EMBODIMENTS","Example Embodiments and Experimental Data"],"p":["Applicants claim priority benefits under 35 U.S.C. \u00a7119 on the basis of Patent Application No. 60\/355,234, filed Feb. 7, 2002.","This invention was made with Government assistance under contract number 20-5015 awarded by NIH and contract number N66001-98-C-8514 awarded by DARPA. The Government has certain rights in this invention.","A field of the invention is encoding. Additional exemplary fields of the invention include the life sciences, security, product marking, food processing, agriculture, and chemical detection.","A well-appreciated need for labeling exists in society. Labeling is a fundamental basis for tracking and identifying. Encoding can be used as a form of labeling understood by persons or equipment, as in the case of bar coding. At the microscale, however, labeling\/encoding itself becomes difficult.","Strategies to encode microscale materials have accordingly received increased attention for such uses as high-throughput screening in the fields of drug discovery, genetics screening, biomedical research, and biological and chemical sensing. Concurrent research strategies for measuring an increased number of analytes while minimizing the necessary sample volume have focused on either on-chip spatially differentiated arrays or encoded beads. Large arrays have been developed for biological and\/or chemical sensing purposes by making use of positional encoding to register specific analyte responses. The main advantage of using an array over a conventional single analyte sensor is the ability to process and analyze a large number of analytes simultaneously. Positional arrays, however, can suffer from slow diffusion rates and limits on the concentration ranges of analytes being sensed. An alternative approach is to use individually encoded beads.","Early attempts to encode particles used fluorescent or infrared-active molecules as binary markers. More recently, cadmium selenide quantum dots have been demonstrated as viable candidates for particle encoding based on their unique fluorescent properties. Quantum dots have the advantage over organic molecules of increased stability towards photobleaching, sharper fluorescence peaks, improved solubility characteristics, and large excitation frequency ranges. With six colors (limited to the peak width of the fluorescence in the visible range) and ten intensity levels, 10particles could theoretically be encoded. In practice, this number is difficult to obtain because of spectral overlap and sample inhomogeneities. Also, despite the increased photostability of quantum dots, fluorescence quenching is still possible, casting uncertainty on using relative intensity measurements as a reliable encoding method.","Another encoding strategy has used sub-micron metallic rods. The sub-micron metallic rods are prepared by electrodeposition of metals on a porous membrane in alternating strips of controlled thickness. Different reflection characteristics of the various metals are used as a barcode for identification purposes. Reflection spectroscopy does not have the disadvantage of photobleaching inherent with fluorophores. Additionally, fluorescent analytes do not interfere with the particle signal. Deposition of rods is a relatively complex process, however, and may be difficult to apply as an encoding strategy where, for example, a large number of codes is desirable because each rod must be brought into focus in an optical reader (such as a microscope) in order to read out the codes. There remains a need for encoding strategies at the microscale.","The invention concerns a particle having a code embedded in its physical structure by refractive index changes between different regions of the particle. In preferred embodiments, a thin film possesses porosity that varies in a manner to produce a code detectable in the reflectivity spectrum.","The invention concerns a particle having a code embedded in its physical structure by refractive index changes between different regions of the particle. A change in the refractive index is preferably obtained by varying porosity formed in the particle. Reflections taken from the particles produce an optical signature, in the visible and\/or non-visible wavelengths. In preferred embodiments, the number of peaks, their locations, and intensities can be used to produce a high number of unique optical signatures. In preferred embodiment formation methods, a multi-layer porous encoded structure is produced by an etching process during which the etching conditions are varied during pore formation. A dicing may be conducted to form individual encoded particles having a range of small sizes, e.g., from hundreds of nanometers to hundreds of microns.","Methods and particles of the invention are applicable to a variety of industries, including but not limited to drug discovery, biological screening, chemical screening, biological labeling, chemical labeling, in vivo labeling, security identification and product marking. Various attributes of the particles and methods of the invention enable a wide range of applications in various industries. The small size of the particles facilitates ready incorporation into various hosts, e.g., products, test kits, assays, powders (such as explosives for identification) pastes, liquids; glass, paper; and any other host or system that can accept small particles. In vivo detection is enabled by biocompatible particles of the invention, which may then be queried, for example, through tissues using near infrared and infrared wavelengths that penetrate tissues.","In accordance with the aforementioned exemplary aspects and applications of the inventions, preferred embodiment particles are identified by the code inherent to the reflectivity spectrum of their varying porous structure. In another aspect of the invention, matter, e.g., biological or chemical matter, is hosted by the porous structure and the particle becomes a tag identifying the matter hosted by the pores. In another aspect of the invention, a variance in the reflectivity spectrum of an encoded particle can indicate the presence, absence or quantity of matter within the particle's pores.","Referring to , a preferred embodiment encoded particle  is shown in cross-section. The encoded particle  includes a multi-layer porous thin film having layers or regions -. Multi-layer, as used herein, means that there must be a plurality of regions having distinct porosity. Transitions between porosity in some embodiments may be gradual. This means that multi-layer encompasses both structures having multiple gradual transitions of porosity and structures having multiple abrupt transitions of porosity. Consistent with this definition, the layers -are defined by varying porosity, which may change gradually or abruptly. Also, the use of \u201clayer\u201d encompasses separate deposits, for example, but also encompasses continuous structures having the varying porosity. In other words, \u201clayer\u201d includes but does not solely imply separate formation processes or depositions. The multi-layer porous thin film structure of layers or regions -having varying porosity is shown in  as being formed on a substrate . However, embodiments of the invention include particle structures of multi-layer thin films such as the layers -released from a substrate upon or from which they were initially formed. The porous layers -are encoded to produce an interference pattern in the reflectivity spectrum that forms an optical signature. Light reflected at the interfaces between the porous layers -interferes with light from interfaces between other ones of the layers to generate an interference pattern in the reflectivity spectrum. Particles  of the invention may be specifically encoded by controlling etching conditions and layer thicknesses during formation of the particle . The refractive index at layer interfaces, chemical composition, and thickness of each layer -affects the optical signature generated by a particular particle. Thus, varying the relative porosity between layers in an individual particle (to affect the refractive index) and varying the layer thickness during formation of the particle  permits the tailoring of particular optical signatures in the reflectivity spectrum. Porosity also affects the intensity of peaks in the reflectivity spectrum, providing additional encoding potential.","The porous layers -may be formed of any porous semiconductor or insulator. In preferred embodiment particles of the invention, porous silicon is used to form the layers -. Controlled anodic etching of crystal silicon in hydrofluoric acid solution permits control of both the porosity and thickness of porous layers -. The time of etching controls the thickness of a porous layer, while the etching current density controls the porosity. The thicknesses and porosities of layers -are varied with respect to each other to produce a particular optical signature.","Variance in the porosity and thicknesses may in some embodiments be arbitrary, and in other embodiments follow a periodic pattern. In some embodiments, the porosity may vary gradually and in others the porosity may change abruptly from layer to layer. Porous silicon is a preferred material for the layers -. Porous silicon has a number of demonstrated advantages. For example, porous silicon has been demonstrated to be biocompatible. In addition, the surface chemistry of oxidized porous silicon is effectively that of silica. Accordingly, the surface chemistry is well understood for biochemical derivatization and ligand immobilization.","In preferred embodiments, the layers -are formed to include a receptor material within the porous structure. The purpose of the receptor is to bind a particular analyte of interest. Exemplary receptors (also referred to as binders) are disclosed, for example, in U.S. Pat. No. 6,248,539 entitled \u201cPorous Semicoductor Based Optical Interferometric Sensor\u201d. Receptor molecules may be adsorbed or otherwise associated with the porous silicon layers -by any approach that leads to the tethering of the receptor molecules to the porous layers -. This includes, without limitation, covalently bonding the receptor molecules to the semiconductor, ionically associating the receptor molecules to the layers, adsorbing the receptor molecules onto the surface of the layers, or other similar techniques. Association can also include covalently attaching the receptor molecules to another moiety, which is in turn covalently bonded to the porous layers -, or binding the target molecule via hybridization or another biological association mechanism to another moiety which is coupled to the porous layers -. Specific additional examples include receptor ligands that have been attached to porous silicon layers to produce biosensors. An analyte bound to a particle  of the invention becomes identifiable and traceable by the encoding provided by the particle .","Encoding is possible for both intensity and wavelength properties of multi-layer films -. A preferred embodiment is a particle  having multi-layer films -that have mismatched optical thicknesses. Optical thickness is defined as the refractive index of a layer multiplied by its metric thickness. Referring to , a particle  encoded in such a manner reveals an optical signature in a Fourier transform of the resulting reflectivity interference spectrum. An exemplary resulting interference spectrum is shown in . The Fourier transform shown in  reveals an optical signature with well-resolved peaks. Particles  may be set to have a distinct series of peaks (a, b, c).","The intensity of peaks in the reflectance spectrum is controlled by the refractive index at interfaces between layers -, determined by a change in porosity between adjacent layers. Such change may be gradual or sharp. The position of peaks is controlled by adjusting layer thicknesses. Additional encoding is possible by variation of the relative intensities of each reflectivity peak, which can be engineered into particles  of the invention by adjustment of the electro chemical etch parameters to control porosity of the layers -. Accordingly, an N-layer particle  having A resolvable positions for each peak and B resolvable intensities can encode (A*B)particles. Additionally, a particle  having N peaks with A resolvable positions for each peak with any combination of order of relative intensities can encode one of N!(A).","Another encoding strategy involves periodic structures. Exemplary periodic structures include particles  having layers -configured by porosity and thickness to form a Bragg stack or a Rugate filter. Bragg stacks, for example, may be generated by alternating layers having matched optical thicknesses. A Bragg stack defined by varying porosity layers -in a particle  of the invention will produce peaks in the reflectivity spectrum with full width half maximum peaks in the reflectivity spectrum that are very well resolved, e.g., \u02dc10 nm. Rugate filters produced by variation of the refractive index of the interfaces through multi-layer structures 12-12also generate similarly narrow peaks in the reflectivity spectrum while also suppressing side bands and higher order reflections.",{"@attributes":{"id":"p-0032","num":"0031"},"figref":["FIGS. 3A and 3B","FIG. 3A","FIG. 3B"]},"Referring now to , a preferred method for forming an encoded porous particle  is shown. A suitable semiconductor or insulator, e.g., a silicon wafer, is selected for processing (step ). For example, silicon wafers may be cut to size and be masked to have portions exposed for etching. An exemplary suitable silicon material is a single crystalline silicon wafer. Spatial encoding is then defined (step ). The spatial encoding defines a range of codes over the material to be etched. Conducting a spatially resolved etch allows codes to be programmed in particle-sized sections of the wafer. An exemplary spatially resolved etch is disclosed in U.S. Pat. No. 5,318,676, entitled \u201cPhotolithographic fabrication of luminescent images on porous silicon structures\u201d, published Jun. 7, 1994. In an alternative process, the step of spatial defining (step ) is omitted. For example, a single wafer or an area of wafer could be etched to include particles having a single code. In that case, other wafers could be etched to have particles having a different code. Anodic etching is then commenced, for example, in an aqueous solution of hydrofluoric acid and ethanol (step ). Etching is then conducted with etching conditions varying according to the defined encoding strategy (step ). A code or codes of the invention are etched into the wafer. The traverse (vertical direction in ) encoded but still connected particles may be lifted off from the silicon wafer (step ), for example by a high level of electropolishing current. Areas between spatially defined etch sections may be cut to separate differently encoded wafer sections. Individual particles are then separated (step ) in a dicing that may be conducted, for example, by mechanical agitation or ultrasonic fracturing. The particle separation (step ) preferably produces micron-sized particles, e.g., particles in a range from a few hundred nanometers to a few hundred micrometers. A step of particle designation (step ) may be conducted after the particle separation (step ) or subsequent to step  or step . Particle designation may comprise, for example, chemical modification of the porous multi-layer structure 12-12for specific biological, biomedical, electronic, or environmental applications. As an example, the particles can be modified with a receptor for a desired analyte or with a targeting moiety (such as a sugar or a polypeptide). Additionally, binding can be signaled for example, by fluorescence labeling of analytes or analyte autofluoresence. In use of particle , the particle can be identified by its optical signature upon binding of the designated targeted analyte. This step of designation may also be omitted in embodiments of the invention.","In other embodiments of the invention, encoded particles can be placed into a suitable hosts, namely any liquid, powder, dust, or other material that will hold encoded micron sized particles of the invention. Particles placed in hosts, for example, could be used to identify the source of a manufactured powder such as an explosive. Another potential host is an animal. Particles of the invention being biocompatible may be implanted in vivo into an animal host. The reflectivity spectrum of preferred embodiment porous silicon particles  of the invention, for example, encompasses the visible, near infrared, and infrared spectra. This presents the opportunity to sense the code of a particle of the invention through barriers such as living tissue.","Example embodiments of the invention will now be discussed. Experimental data is included for the purpose of illustrating to artisans the potential of the invention. Where given, equipment is specified only to allow artisans to understand experimental data reported herein. Commercial embodiment devices of the invention may take substantially different form, permitting low cost mass manufacturing, for example.","A first example embodiment is stand-off detection. This is a chemical detection technique to identify an analyte from a distance. A particle  of the invention includes a receptor to sense a particular analyte. Both the code of the particle and an indication of binding of the analyte can be detected in the reflectivity spectrum, for example, with use of a low power laser. The receptor, for example, can be specific to sense biomolecules or to attach the encoded particle to a cell, spore, or pollen particle.","A test of stand-off detection was conducted with exemplary encoded multi-layer porous silicon films. The multi-layered porous silicon films were prepared by an electrochemical etch of a (100) oriented polished Si wafer (p-type, B doped; <1 in m\u03a9-cm resistivity) in a 1:3 ethanol:48% aqueous HF solution. The etching current density was modulated periodically with a pseudo-sine wave (between 11.5 and 34.6 mA\/cm) to generate a sinusoidally varying porosity gradient. The films were removed from the substrate by applying a 30 second electropolishing pulse of current density of 600 mA\/cm. The freestanding films were then made into particles by mechanical grinding or by ultrasonic fracture to produce particles of sizes ranging from several hundred nanometers to a few hundred microns. The optical reflectivity spectrum in  approximates a Rugate filter, displaying a sharp reflection maximum at a wavelength and source-sample-detector angle that satisfies the Bragg equation and appropriate phase matching condition.","The particles were immobilized on a glass plate and mounted in a gas dosing chamber fitted with an optical window and Baratron pressure gauge. The particles were illuminated with a 10 MW He\/Ne laser. The as-formed particles strongly reflect the 632 nm light of the He\/Ne laser at a wavelength in air, as seen in . The spectral position of the laser used to acquire the data presented in  is shown for comparison (vertical arrow). The data were taken using an Ocean Optics CCD visible spectrometer at the focal plane of an optical microscope. When exposed to analyte vapors, capillary condensation causes the reflectivity spectrum of the particles to shift to longer wavelengths due to an increase in the refractive index of the porous medium and the particles are observed to go dark.","The relative change in light intensity simultaneously reflected from many of the particles was quantified at a fixed wavelength (632 nm) for a series of condensable analyte vapors, as seen in . The vapor pressure at 25\u00b0 C. for each of these analytes is 222, 60, 28, and 24 Torr, respectively. Relative reflected light intensity was measured as the photocurrent from an amplified Si photodiode mounted at the objective of the 8-inch Schmidt-Cassegrain collection optics. The sample was 20 m from the laser and detection optics. Spectra are offset along the y-axis for clarity. The vapors were all introduced to the exposure chamber at their saturation vapor pressures. The intensity of reflected light was measured at a distance of 20 m in the presence of normal fluorescent room lighting using chopped light and phase-sensitive detection (Stanford Instruments SR-510 lock-in amplifier). No other optical or electronic filtering was used. The specificity of adsorption and\/or microcapillary condensation at porous Si surfaces depends dramatically on the surface chemistry, and the hydrogen-terminated, hydrophobic as-formed material used in the experiments has a much greater affinity for hydrophobic versus hydrophilic analytes. Thus, the particles are relatively insensitive to water vapor at a partial pressure comparable to that used for the more hydrophobic organic analytes. No attempt was made to provide acoustic or vibrational isolation of the sample or optics, and most of the noise observed in the data is attributed to laboratory vibrations. Sensitivity should be further enhanced using a near infrared laser light source, where background radiation and atmospheric adsorption and scattering are less significant.","Another preferred exemplary application of the invention is for biomolecular screening via the encoded particle  of the invention. Millions of codes are possible with a small number of layers. A simple antibody-based bioassay using fluorescently tagged proteins has been tested. Periodic Rugate style encoding was used as described above with respect to the exemplary chemical sensing embodiments. By masking the wafer before etching, well-defined slabs of particles were generated, as seen in .","The  particles were prepared to display a photonic spectral maximum at 632 nm. The scale in the inset (reproduced above the figure for clarity) corresponds to 2 \u03bcm per small division. The multi-layered encoded particles generated in this fashion display a very sharp line in the optical reflectivity spectrum. This line can appear anywhere in the visible to near-infrared spectral range, depending on the waveform used in the programmed etch.","Exemplary waveforms for 15 separate codes are shown in .  shows the reflectivity spectra of 15 porous-silicon multi-layered samples prepared using a sinusoidal etch (Rugate encoded structure). Each of the samples contains a single Rugate frequency code. Spectra were obtained using a Cambridge Instruments microscope with a 70\u00d7 objective. The sample was illuminated using a tungsten lamp, and the reflected light spectrum was measured with an Ocean Optics SD2000 CCD (charge-coupled device) spectrometer. The sample particles were prepared by anodically etching ptype, B-doped, (100)-oriented silicon (resistivity<1 m\u03a9\u2212cm) in a solution of 48% aqueous HF:ethanol (3:1 by volume). Typical etch parameters for a Rugate structure used in a pseudosinusoidal current waveform oscillating between 11.5 and 19.2 mA cmwith 50 repeats and a periodicity of 18 s. Films were removed from the substrate using a current pulse of 460 mA cmfor 40 s. Lithographically defined particles were prepared by applying an S-1813 photoresist (Shipley) to the wafer before the electrochemical etch (spin coated at 4,000 r.p.m. for 60 s, soft-baked at 90\u00b0 C. for 2 min., ultraviolet-exposed using a contact mask aligner, hard-baked at 120\u00b0 C. for 30 min. before development). The spectral features exemplified by  can be much narrower than the fluorescence spectrum obtained from a molecule or core-shell quantum dot.",{"@attributes":{"id":"p-0043","num":"0042"},"figref":["FIG. 9A","FIG. 9B"],"b":["10","12","16","18","12","16","18"],"i":"a"},"The example particles display peaks in the reflectivity spectrum characteristic of their multi-layered structures. The sample represented in the bottom spectrum was etched using a sinusoidal current variation between 11.5 and 19.2 mA cmwith 50 repeats and a periodicity of 18 s. The triply encoded particle (triple Rugate) represented by the top spectrum was prepared using a sinusoidal current variation oscillating between 11.5 and 34.6 mA cmwith a periodicity of 10 s for 20 periods (520 nm), 12 s for 45 periods (610 mm), and 14 s for 90 periods (700 nm). The approximate thickness of this sample is 15 \u03bcm. Spectra are offset along the y axis for clarity.","To test the reliability of the encoding approach in a biological screening application, we prepared two different batches of encoded particles as single Rugate structures. Both batches of particles were ozone-oxidized to improve their stability in aqueous media and to provide a hydrophilic surface. The particles were oxidized in a stream of Odiluted with compressed air. Control particles coded with a 750-nm spectral feature were treated with concentrated BSA (Sigma, 5 g in 100 ml of double-distilled water) and incubated at 37\u00b0 C. under 5% COin air for three hours. The 540-nm-encoded test particles were exposed to 50 \u03bcg mlrat albumin in coating buffer (2.93 g NaHCO, 1.61 g NaCOin 1,000 ml double-distilled water), and incubated at 37\u00b0 C. under 5% COfor two hours. The test particles were then exposed to a 1:100 dilution of primary rabbit anti-rat-albumin antibody in a concentrated solution of BSA at 37\u00b0 C. under 5% CO, for one hour. Both batches of particles were then mixed together and incubated for one hour in the presence of FITC-(fluorescein isothiocyanate) conjugated goat anti-rabbit immunoglobulin-G in a BSA solution. Detection of analyte binding to the encoded particles was then performed by fluorescence and spectral reflectance microscopy.","Decoding results are shown in . Decoding, performed on 16 particles, yielded the following results: among eight green fluorescent particles, eight particles were positively decoded as belonging to the functionalized rat albumin batch (plot A in ). Among the eight non-luminescent particles, six particles were correctly decoded (plot B in ), one particle displayed the incorrect code and one particle was unreadable. Presumably, the particle that displayed the incorrect code belonged to the first batch but was not sufficiently functionalized with rat albumin to generate fluorescence in the antibody assay. This is understandable because in the experiment the rat albumin was not covalently attached to the silica-coated particles. A variety of stable chemical modification chemistries have been developed for oxidized and non-oxidized porous silicon, and some of these have been demonstrated with specific antibodies or receptors. Thus, the issue of immobilizing biochemical or chemical components is easily addressable. Additionally, chemical modification can prevent corrosion in aqueous media, which may otherwise lead to undesirable shifts in the optical code and\/or unreadable particles. In the conducted experiments, no passivating chemical treatments, other than ozone oxidation to generate a layer of silica, were performed, and upon immersion in basic aqueous media the spectral codes were observed to shift between 0 and 50 nm depending on the incubation times.","The layered porous-silicon encoded structures offer several advantages over existing encoding methodologies. Porous-silicon encoded structures can be constructed that display features spanning the visible, near-infrared and infrared regions of the spectrum. In addition, the reflectivity spectra of Rugate filters can exhibit much sharper spectral features than can be obtained from a gaussian ensemble of quantum dots. Thus, more codes can be placed in a narrower spectral window with the porous encoded structures. Unlike encoding schemes based on stratified metallic nanorods, fluorescence or vibrational signatures, encoded particles of the invention can be probed using light diffraction techniques; thus it is not necessary to use imaging optics in order to read the codes. Encoded particles may be assayed using a conventional fluorescence tagging technique, and sensitive chemical and biochemical detection can also be built into the optical structure of the encoded particles, eliminating the need for fluorescent probes and focusing optics. In addition, because preferred embodiment oxidized porous-silicon encoded particles present a silica-like surface to the environment, they do not readily quench luminescence from organic chromophores, and they can be handled and modified using the chemistries developed for glass bead bioassays. Silicon-based encoded particles may be readily integrated with existing chip technologies.","The use of encoded silicon particles of the invention in medical diagnostic applications has advantages over organic dyes or quantum dots. In vivo studies have shown the biocompatibility of porous silicon, as well as the long-term stability of reflectance data from multilayer structures. Additionally, the possibility of optically addressing particles at near-infrared, tissue-penetrating wavelengths without the losses associated with low fluorescence quantum yields makes these materials amenable to in vivo diagnostics. Finally, because the porous codes are an integral and orderly part of the porous structure, it is not possible for part of the code to be lost, scrambled or photobleached, as can occur with quantum dots or fluorescent molecules.","While specific embodiments of the present invention have been shown and described, it should be understood that other modifications, substitutions and alternatives are apparent to one of ordinary skill in the art. Such modifications, substitutions and alternatives can be made without departing from the spirit and scope of the invention, which should be determined from the appended claims.","Various features of the invention are set forth in the appended claims."],"GOVINT":[{},{}],"BRFSUM":[{},{}],"brief-description-of-drawings":[{},{}],"description-of-drawings":{"heading":"BRIEF DESCRIPTION OF TIRE DRAWINGS","p":[{"@attributes":{"id":"p-0010","num":"0009"},"figref":"FIG. 1"},{"@attributes":{"id":"p-0011","num":"0010"},"figref":"FIGS. 2A and 2B"},{"@attributes":{"id":"p-0012","num":"0011"},"figref":"FIG. 3A"},{"@attributes":{"id":"p-0013","num":"0012"},"figref":"FIG. 3B"},{"@attributes":{"id":"p-0014","num":"0013"},"figref":"FIG. 4"},{"@attributes":{"id":"p-0015","num":"0014"},"figref":"FIG. 5"},{"@attributes":{"id":"p-0016","num":"0015"},"figref":"FIG. 6"},{"@attributes":{"id":"p-0017","num":"0016"},"figref":"FIG. 7"},{"@attributes":{"id":"p-0018","num":"0017"},"figref":"FIG. 8"},{"@attributes":{"id":"p-0019","num":"0018"},"figref":"FIG. 9A"},{"@attributes":{"id":"p-0020","num":"0019"},"figref":"FIG. 9B"},{"@attributes":{"id":"p-0021","num":"0020"},"figref":"FIG. 10"}]},"DETDESC":[{},{}]}

File: _posts/2003-06-16-substrate-independent-distributed-bragg-reflector-and-formation-method.markdown
---
title: Substrate independent distributed bragg reflector and formation method
abstract: Distributed Bragg reflectors may be formed in fewer layers by the method, which is capable of producing greater differences in indexes of refraction. Group III–V alternating layers are deposited. The microstructure of alternating layers is controlled to be different. A combination of alternating polycrystalline layers or amorphous and polycrystalline layers results. Alternate ones of the layers oxidize more quickly than the others. A lateral wet oxidation of the alternate ones of the layers produces a structure with large differences in indexes of refraction between adjacent layers. The microstructure between alternating layers may be controlled by controlling Group V overpressure alone or in combination with growth temperature.
url: http://patft.uspto.gov/netacgi/nph-Parser?Sect1=PTO2&Sect2=HITOFF&p=1&u=%2Fnetahtml%2FPTO%2Fsearch-adv.htm&r=1&f=G&l=50&d=PALL&S1=07027225&OS=07027225&RS=07027225
owner: The Board of Trustees of the University of Illinois
number: 07027225
owner_city: Urbana
owner_country: US
publication_date: 20030616
---

{"@attributes":{"id":"description"},"RELAPP":[{},{}],"heading":["CROSS-REFERENCE TO RELATED APPLICATIONS AND PRIORITY CLAIM","STATEMENT OF GOVERNMENT INTEREST","FIELD OF THE INVENTION","BACKGROUND OF THE INVENTION","SUMMARY OF THE INVENTION","DETAILED DESCRIPTION OF THE PREFERRED EMBODIMENTS"],"p":["This Application is a divisional application of application Ser. No. 09\/635,815, filed Aug. 9, 2000 now U.S. Pat. No. 6,599,564.","This invention was made with United States government assistance through National Science Foundation (NSF) Grant No. ECD 89-43166 and DARPA Grant No. F49620-98-0496. The government has certain rights in this invention.","The present invention is in the opto-electronics field.","Distributed Bragg Reflectors (DBRs) are a fundamental component of optical devices requiring an optical gain, such as various types of semiconductor lasers. Conventional vertical DBR's are formed from lattice-matched alternating semiconductor layered materials. These materials provide a small difference in index of refraction between adjacent layers. As a result, a high number of pairs are required in a conventionally formed DBR to obtain desired reflectivities, e.g., about 25 to 40 pairs to attain reflectivities as high as 99.9%, depending on the difference of the index of refraction in adjacent layers.","Lateral wet oxidation has been used to form a DBR in single crystal semiconductor materials. Al-bearing semiconductors are oxidized, and the technique has produced DBRs in, for example, vertical-cavity surface-emitting lasers. Operation of these types of devices was possible in certain wavelength ranges. Long wavelength devices were not realized due to a lack of high quality oxide layer in the laterally oxidized semiconductor devices. In addition, portions of the visible spectrum were not supported by the DBR's formed by oxidation due to absorption of light. These types of DBRs are also limited to lattice matched substrates, limiting their application.","Thus, there is a need for an improved DBR and a method for forming DBRs which addresses the aforementioned drawbacks. The method of the invention is directed to this need.","In the method of the invention, Group III\u2013V alternating layers are deposited. The microstructure of alternating layers is controlled to be different during deposit. A combination of alternating polycrystalline layers or amorphous and polycrystalline layers results. Alternate ones of the layers oxidize more quickly than the others. A lateral wet oxidation of the alternate ones of the layers produces a structure with large differences in indexes of refraction between adjacent layers. The microstructure between alternating layers may be controlled by controlling Group V overpressure alone or in combination with growth temperature and rate.","The polycrystalline and amorphous materials allow the reflector to be deposited on any host substrate or device. Changing the thickness of constituent layers allows creating of reflectors for a wide variety of wavelengths. Highly reflective DBRs which reflect in the short wavelength portions of the visible spectrum and deep into the ultra-violet wavelengths can be formed by the method. The high-energy bandgap materials provide an advantage during processing because of their resistance to oxidation. This permits oxidation at higher temperatures, leading to faster oxidation rates and higher throughput.","The invention alters microstructure between formation of adjacent Group III\u2013V polycrystalline or amorphous layers to create layers that oxidize at greatly different rates. A lateral wet oxidation then produces a significant difference in index of refraction between adjacent layers. Highly reflective DBRs formed by the invention may be realized with only a few layers due to the large difference in index of refraction.","DBRs may be formed by any suitable Group III\u2013V formation method in accordance with the invention. Molecular beam epitaxy (MBE) offers some advantages. It permits very accurate control of layer thickness. In addition, the use of MBE permits formation of DBR material immediately following formation of a device structure without breaking vacuum in the system used to grow a device including a DBR. However, MBE is not required to practice the invention. Exemplary devices discussed in this application were formed by MBE.","The invention requires formation of alternating Group III\u2013V layers of either alternate polycrystalline or alternate polycrystalline and amorphous materials. The microstructure of the alternating layers is controlled to produce greatly varying, i.e., by about ten times or more, oxidation rates between adjacent layers. The polycrystalline and amorphous material layers permit greater variance in oxidation rate compared to the single crystal materials for a comparable oxidation temperature. This permits a lateral oxidation to create a large difference in index of refraction between adjacent layers. The change in micro crystal structure between adjacent layers may be realized by controlling Group V overpressure with or independent of growth temperature.","DBRs formed by the invention do not require lattice matching to the underlying material due to the use of an amorphous or polycrystalline material on the underlying material. Manipulating the growth temperature, group V overpressure, and growth rate can accurately control microstructure of the alternating layers.","The reflectivity of a DBR is a function of the difference in the index of refraction between the two adjacent layers and the number of pairs of these layers. The invention increases the difference in the index of refraction between adjacent layers due to the oxidation of alternate layers occurring at a higher rate than intervening layers. A fewer number of pairs are therefore needed to obtain a high reflectivity. An added advantage is a much wider bandwidth of the reflectivity spectrum.","An exemplary DBR was formed including polycrystalline GaAs layers alternating with amorphous AlAs layers. By depositing the materials at relatively low growth temperatures of 100\u00b0 C. at a growth rate of 0.5 monolayer (ML)\/s, the arsenic overpressure was changed resulting in amorphous compounds for higher overpressures (2\u00d710torr) and polycrystalline materials for lower overpressures (8\u00d710torr). The material was further processed to laterally oxidize the amorphous (Al,As) layers forming an Al-oxide\/GaAs DBR. Polycrystalline AlAs layers can be used for the wet oxidation as well. Oxidation temperatures of 300\u00b0 C. were used to convert the AlAs to its oxide. The Al-oxide has a much lower index of refraction, around 1.48, as compared to the semiconductor material that has a refractive index of about 3.36. Polycrystalline GaAs layers withstand higher oxidation temperatures than the amorphous (Al,As) layers.","The ability to control the micro crystal structure to practice the method of the invention has been demonstrated by adjusting the As flux and substrate temperature in exemplary devices to deposit GaAs or AlAs with different crystal structures. Specifically, structures can be epitaxial single crystalline on a GaAs substrate if the growth temperature is high, e.g., 580\u00b0 C. The structures become polycrystalline if the growth temperature is reduced to below 150\u00b0 C. In this case, they can be deposited on any substrates (not necessarily on GaAs substrates). Lowering the substrate temperature even further to below 100\u00b0 C. makes the (Ga,As) or (Al,As) become amorphous. The temperatures at which deposited layers become polycrystalline or amorphous is also dependent on the amount of As flux. In short, lower temperatures and higher As fluxes favor the formation of polycrystals to ultimately amorphous materials.","The formation of DBRs using the present method is not restricted to the materials of GaAs and AlAs. Due to absorption of light at shorter wavelengths, GaAs is not useful for DBR applications in the visible spectrum. By simply replacing the GaAs layers with GaP, a DBR was formed which reflects in the visible spectrum covering the important red-yellow-green wavelengths. The control of the microstructure of the GaP material was similarly achieved through the manipulation of the group V overpressure, in this case phosphorus. While the obvious advantage of using GaP is the transparency of the material at wavelengths of greater than 550 nm, an additional advantage is the higher oxidation temperatures allowed. GaP can withstand much higher oxidation temperatures than GaAs allowing the fabrication of the visible-spectrum DBR at higher oxidation temperatures of 450\u00b0 C. Higher oxidation temperatures simplify material processing procedures.","The use of amorphous (Al,As) for the oxide layer is not required. Other Al-bearing compounds, such as amorphous or polycrystalline AlGaP, can be used depending on the application. The present method can also be applied to the nitride material system using an AlInGaN\/Al-oxide DBR prepared by a similar procedure. For example, polycrystalline GaN or AlInGaN containing a low composition of Al can be used as the non-oxidized layer while amorphous or polycrystalline AlInGaN with a high composition of aluminum can be deposited and then oxidized for the oxide layer in the DBR structure. This permits fabrication of DBRs in the blue and violet part of the visible spectrum and possibly ultraviolet applications.","The significance of making substrate-independent polycrystalline and amorphous materials is that they can be wet oxidized much faster than their single crystalline counterparts. For III\u2013V semiconductor materials, Al-bearing compounds oxidize much faster than non-Al-bearing compounds. Controlling the crystal structure allows alternating layered structures consisting of amorphous\/polycrystalline Al-bearing layers and intervening non-Al-bearing polycrystalline layers. Differential oxidation rates between alternating layers can be enhanced by not only the difference in composition (Al-bearing vs. non-Al-bearing) but also the difference in structure (amorphous vs. crystalline).","Wet oxidation of the multi-layer structure produces an efficient Distributed Bragg Reflector (DBR) by converting the Al-bearing semiconductor layer to Al-bearing oxide layer and leaving the non-Al-bearing semiconductor layer intact because of the difference in oxidation rate. The large difference in refraction indices between the Al-bearing oxide and non-Al-bearing semiconductor layer makes it a better DBR requiring fewer pairs to achieve a high reflectivity.","Other Group III\u2013V materials systems will be apparent to artisans. The method of the invention produces DBRs in which adjacent layers have relative differences in indices of refraction exceeding 50%. Some alternate combinations are now listed with an indication of the wavelengths reflected. In the structures listed below: \u201ca\u201d indicates amorphous, \u201cp\u201d indicates polycrystalline, and \u201cn\u201d indicates the index of refraction.","DBR Structure #1",{"@attributes":{"id":"p-0022","num":"0000"},"ul":{"@attributes":{"id":"ul0001","list-style":"none"},"li":["a-AlAs","p-GaAs","n1=3.1\/n2=3.6"]}},"After differential oxidation, the a-AlAs becomes a-AlOby losing As resulting in:\n\n","The DBR won't absorb light whose wavelength is longer than 8800 \u212b so it is a good DBR design to reflect light longer than 8800 \u212b, i.e. near infrared and beyond.","DBR Structure #2",{"@attributes":{"id":"p-0025","num":"0000"},"ul":{"@attributes":{"id":"ul0003","list-style":"none"},"li":["p-AlAs\/p-GaAs n1=3.2\/n2=3.4","After differential oxidation, the p-AlAs becomes a-AlOby losing As.","a-AlO\/p-GaAs n1=1.6\/n2=3.4"]}},"The DBR won't absorb light whose wavelength is longer than 8800 \u212b so it is a good DBR design to reflect light longer than 8800 \u212b, i.e. near infrared and beyond.","DBR Structure #3",{"@attributes":{"id":"p-0027","num":"0000"},"ul":{"@attributes":{"id":"ul0004","list-style":"none"},"li":["a-AlAs","p-GaP","n1=3.1\/n2=3.37"]}},"After differential oxidation, the a-AlAs becomes a-AlOby losing As resulting in:\n\n","The DBR won't absorb light whose wavelength is longer than 5500 \u212b so it is a good DBR design to reflect light longer than 5500 \u212b, i.e. yellow-green and beyond.","DBR Structure #4",{"@attributes":{"id":"p-0030","num":"0000"},"ul":{"@attributes":{"id":"ul0006","list-style":"none"},"li":["p-AlAs\/p-GaP n1=3.2\/n2=3.37","After differential oxidation, the p-AlAs becomes a-AlOby losing As.","a-AlO\/p-GaP n1=1.6\/n2=3.37"]}},"The DBR won't absorb light whose wavelength is longer than 5500 \u212b so it is a good DBR design to reflect light longer than 5500 \u212b, i.e. yellow-green and beyond.","DBR Structure #5",{"@attributes":{"id":"p-0032","num":"0000"},"ul":{"@attributes":{"id":"ul0007","list-style":"none"},"li":["a-InAlP","p-GaP","n1=3.2\/n2=3.37"]}},"After differential oxidation, the a-InAlP becomes a-InAlPO, resulting in:\n\n","The DBR won't absorb light whose wavelength is longer than 5500 \u212b so it is a good DBR design to reflect light longer than 5500 \u212b, i.e. yellow-green and beyond.","DBR Structure #6",{"@attributes":{"id":"p-0035","num":"0000"},"ul":{"@attributes":{"id":"ul0009","list-style":"none"},"li":["a-AlP","p-GaP","n1=3.0\/n2=3.37"]}},"After differential oxidation, the a-AlP becomes a-AlPOresulting in:\n\n","The DBR won't absorb light whose wavelength is longer than 5500 \u212b so it is a good DBR design to reflect light longer than 5500 \u212b, i.e. yellow-green and beyond.","DBR Structure #7",{"@attributes":{"id":"p-0038","num":"0000"},"ul":{"@attributes":{"id":"ul0011","list-style":"none"},"li":["a-AlGaP","p-GaP","n1=3.3\/n2=3.37 (where x>0.9)"]}},"After differential oxidation, the a-AlGaP becomes a-AlGaPOresulting in:\n\n","The DBR won't absorb light whose wavelength is longer than 5500 \u212b so it is a good DBR design to reflect light longer than 5500 \u212b, i.e. yellow-green and beyond.","DBR Structure #8\n\n","After differential oxidation, the a-AlGaP becomes a-AlGaPOresulting in\n\n","The DBR won't absorb light whose wavelength is longer than 3600 \u212b so it is a good DBR design to reflect light longer than 3600 \u212b, i.e. near ultraviolet and beyond.","DBR Structure #9",{"@attributes":{"id":"p-0044","num":"0000"},"ul":{"@attributes":{"id":"ul0015","list-style":"none"},"li":["a-AlInGaN","p-GaN","(unmeasured refraction indexes)"]}},"After differential oxidation, the a-AlInGaN becomes a-AlInGaN Oresulting in\n\n","The DBR won't absorb light whose wavelength is longer than 3600 \u212b so it is a good DBR design to reflect light longer than 3600 \u212b, i.e. near ultraviolet and beyond.","In the exemplary DBR structures, an advantage of using phosphide rather than arsenide as the oxide layer is that the phosphide oxide is stronger when the gallium or indium content is higher than about 6\u201310%.","While various embodiments of the present invention have been shown and described, it should be understood that other modifications, substitutions and alternatives are apparent to one of ordinary skill in the art. Such modifications, substitutions and alternatives can be made without departing from the spirit and scope of the invention, which should be determined from the appended claims.","Various features of the invention are set forth in the appended claims."],"GOVINT":[{},{}],"BRFSUM":[{},{}],"DETDESC":[{},{}]}
