Repository: api-evangelist/patents

# API Partners
This is my API partners research

File: _posts/2004-05-14-numerical-aperture-optimization-using-doped-cladding-layers.markdown
---
title: Numerical aperture optimization using doped cladding layers
abstract: A method and apparatus for optimizing the numerical aperture (NA) of a laser active core. The laser active core comprises at least a first and second cladding pair. The first and second cladding pair have at least one NA value. At least one of the first and second cladding pair is doped with a dopant to change the first NA value to a second NA value.
url: http://patft.uspto.gov/netacgi/nph-Parser?Sect1=PTO2&Sect2=HITOFF&p=1&u=%2Fnetahtml%2FPTO%2Fsearch-adv.htm&r=1&f=G&l=50&d=PALL&S1=07295580&OS=07295580&RS=07295580
owner: HRL Laboratories, LLC
number: 07295580
owner_city: Malibu
owner_country: US
publication_date: 20040514
---

{"@attributes":{"id":"description"},"RELAPP":[{},{}],"heading":["CROSS-REFERENCE TO RELATED APPLICATIONS","STATEMENT OF GOVERNMENT INTEREST","FIELD","BACKGROUND","SUMMARY","DETAILED DESCRIPTION"],"p":["The present application is related to and claims the benefit of co-pending U.S. Provisional Patent Application Ser. No. 60\/471,292, filed on May 15, 2003 and titled \u201cNumerical Aperture Optimization Using Doped Cladding Layers.\u201d The disclosure of U.S. Provisional Patent Application No. 60\/471,292 is incorporated herein by reference in its entirety.","The present application is also related to the commonly assigned patent application document entitled \u201cGuided-mode laser apparatus with improved cladding structure and a method of fabricating thereof\u201d, U.S. Ser. No. 09\/894,347, filed on Jun. 28, 2001. The disclosure of this related application is incorporated herein by reference in its entirety.","This invention was made with U.S. Government support under U.S. Government subcontract S7-6AP118X62A9 to a prime contract NBCHO10025 from the U.S. Department of Defense. Pursuant to those contracts, the U.S. Government may have certain rights in the invention.","The present disclosure teaches a method and apparatus for optimizing the numerical aperture (NA) of a laser-active core medium within a composite guided-wave solid-state laser device or optical fiber.","Optimizing the NA for guided wave laser devices (oscillators and amplifiers) provides several advantages. First, because the optical pump source and signal beams must be guided within the core of the guided wave laser device, the NA must be large enough to accommodate both sets of beams within the core without loss. Typically, a pump source will emit optical energy into the laser active core of a waveguide structure. In response, ions in the core will fluoresce and emit another optical signal. At the same time, an oscillator or other device will emit a signal beam into the core of the waveguide structure. The signal beam is then amplified by the optical signal resulting from the fluorescing ions in the core. To maximize amplification, the wavelength of the signal beam is preferably matched to the wavelength of the optical signal resulting from the fluorescing ions. However, the NA must not be too large, otherwise more amplified spontaneous emission (ASE) is trapped and the likelihood of parasitic oscillations increases. By allowing the maximum amount of ASE to escape from the core (i.e., those ASE rays beyond the solid angle defined by the optimized NA), a relatively higher degree of gain is attainable. This is especially important for high-gain amplifier devices, in that a higher gain is sustainable than would otherwise be the case if non-optimized cladding or air were used to surround the core.","It is also important to address the ASE rays that do enter the cladding, and implement ways to prevent them from reentering the core region, thereby further enhancing the gain within the core. These ways include (1) adding appropriate dopant(s) within the cladding layers (ideally the same dopant as for the optimized NA) to absorb the ASE within the bulk of the cladding, (2) fine grinding the outer surface of the cladding to scatter ASE, (3) adding an absorptive layer on the outer surface of the cladding, and (4) incorporating scattering sites within the cladding host itself.","The prior art for optimizing the NA of guided wave composite solid-state laser devices generally comprises two cases, where, in both cases, the cladding is assumed to be diffusion bondable to the core in question. For the two cases of prior art, either the NA is uniquely determined by a given undoped cladding material, or non-lasing dopants are added to the core itself to increase the core's refractive index and thereby alter the NA.","In the first case, these claddings are typically either composed of the undoped core material or an undoped medium of a similar chemical composition so that a good quality diffusion bond is assured. For the undoped core material as the cladding layer, the general supposition is that the refractive index will decrease when the laser active ion is removed from the crystalline medium to be replaced by the stoichiometric ion of the host. However, in many cases the resulting NA is too small to support either the pump or the signal or both because the change in refractive index for the undoped medium is quite small (nominally 10to 10per at. %), given that the typical doping level for a laser medium is on the order of 1 at. %. Hence, the difference in refractive index between the doped and undoped material is on the order of 10to 10which is usually not large enough to provide an adequate NA for guiding.","For the specific case of a 1% Yb:YAG core, the NA is too small when undoped YAG is utilized as the cladding medium. Of course, the actual NA will depend on the initial doping level of the laser active core in question. As a result, one disadvantage of using undoped cladding material of the same stoichiometry as the core is that the NA is generally too small to be useful. Another disadvantage of the undoped cladding approach is that even if the NA is appropriate for a given laser architecture, it is a point design. In the event that the parameters of the pump or signal beams change, or the ASE suppression needs to be enhanced, the undoped cladding material may not be able to address these issues. Yet another disadvantage results when the undoped cladding material comprises a different material than the core. In such a situation, the NA may be too large, and is completely dependent on whether a fortuitous match is found between a given core and cladding. In that case, the ASE and parasitic oscillations may degrade the laser performance and even lead to optical damage of the guided wave composite.","For the other case in which a non-lasing dopant is added to the core, it is preferable that the additional dopant or dopants not affect the laser performance in terms of introducing absorption at the pump or signal wavelength. It is important to note the distinction between the deleterious effect of absorption by such additional dopant(s) in the core, versus the beneficial advantage of that same absorption by the same dopant(s) in the cladding that suppresses ASE. Another constraint is the ability to introduce a dopant(s) in the crystal growth process for the core without negatively affecting the growth of the active laser medium.","Embodiments of the present invention provide a method and apparatus for optimizing the NA of a laser active core in a guided wave structure. The ability to optimize the NA of the core is accomplished by a prudent search for dopants and cladding layer materials that are compatible over a wide number of parameters. Among these parameters are diffusion bondability, isotropic symmetry, and realizable crystal growth over a range of doping levels.","One embodiment of the present invention provides a laser active core comprising a first and second cladding pair and having a first NA value and doping at least one of the first and second cladding pair with a dopant, wherein the step of doping changes the first NA value to a second NA value.","Another embodiment of the present invention is a method for optimizing a NA value of a laser active core comprising: providing a laser active core having a first and second cladding pair, a first and second face, and having a first NA value, wherein the first and second cladding pair are bonded to the laser active core, and wherein providing the laser active core further comprises the steps of providing endcaps diffusion bonded across the first and second faces and across the portion of the first and second cladding pair planar with the first and second faces; and doping at least one of the first and second cladding pair with a dopant, wherein the step of doping changes the first NA value to a desired second NA value.","Still another embodiment of the present invention comprises the steps of providing a laser active core, the laser active core comprising a first and second cladding pair and having a first NA value, selecting a dopant, and doping at least one of the first and second cladding pair with the dopant, wherein the step of doping changes the first NA value to a desired second NA value, and wherein the step of selecting comprises the step of selecting a dopant which is chemically compatible with at least one parameter of the first and second cladding pair, and wherein the step of doping comprises the step of determining an appropriate doping concentration that will provide the desired second NA value.","The present invention will now be described more fully hereinafter with reference to the accompanying drawings, in which preferred embodiments of the invention are shown. This invention may be embodied in many different forms and should not be construed as limited to the embodiments set forth herein.","The present invention provides a method and apparatus for varying the NA of a laser active core in a composite guided-wave structure, such as a rectangular dielectric waveguide, by tailoring the refractive index of the cladding layers surrounding the laser active core. The ability to tailor the NA of a laser active core in a guided-wave structure allows the etendue of the laser active core to more closely match the etendue of an optical pump source emitting optical energy into the guided-wave structure. This results in more of the optical energy being captured by the laser active core, which is desirable since the optical energy from the optical pump source will eventually be used to amplify a signal beam in the laser active core, for example. Etendue is defined as the product of the numerical aperture and the diameter of the source transmitting or receiving the optical energy. Typically, the intensity pattern of optical energy in a signal beam emitted from an oscillator is circular, while optical energy emitted from an optical pump source typically has a more elliptic shape. For this reason, it is useful to define the etendue in both an x-direction and a y-direction. Because the etendue of a given optical pump source is fixed by the manufacturer and the core diameter of a guided-wave structure is constrained due to laser efficiency reasons known to those skilled in the art, typically only the NA of the guided-wave structure can be adjusted to more closely match the etendue of the optical pump source. Described below is a method for tailoring the NA in either the x-direction or y-direction.","Shown in  are front and side views, respectively, of a rectangular dielectric waveguide structure with no specific cladding materials yet defined. The waveguide comprises a laser active core , preferably of a square or rectangular shape, having two faces . The laser active core  is surrounded by a first cladding pair  comprising a first cladding layer and second cladding layer . The laser active core  is also surrounded by a second cladding pair  comprising a first and second side cladding layer , . The first and second cladding pair ,  may be diffusion bonded to the laser active core , however those skilled in the art will realize that a variety of bonding techniques may be used. The first cladding pair  determines the NA in the y-direction, and the second cladding pair  determines the NA in the x-direction. The first and second cladding pair ,  may or may not comprise the same material. As shown in , endcaps , preferably undoped, are bonded to the faces  of the laser active core  and to the portion of the first and second cladding pairs ,  that are planar with the faces .","An exemplary situation will now be discussed to illustrate the process of determining which materials and\/or dopants may be used in the first cladding pair  and\/or second cladding pair  to tailor the NA. In this exemplary situation, the core  comprises 1% Yb:YAG, and has an index of refraction (n) of 1.82017 at a wavelength of 1.03 \u03bcm. The endcaps  preferably comprise YAG, however, other dissimilar materials may be used equally as well. If other materials are used for the endcaps , the material is typically the same as that of the base material used for the core . In determining which materials may be used for the first and second cladding pairs , , several considerations are made.","A first consideration is that the first cladding pair  should have high thermal conductivity since the desired heat flow in the laser active core  is one-dimensional, which helps to minimize thermal birefringence and simplify thermal lensing effects. A second consideration is that the first and second cladding pair ,  should exhibit reasonable strength relative to the laser active core . Thermal effects may cause the core to bulge or expand out due to tensile stress. If the first and second cladding pair ,  can exhibit sufficient strength and provide a compressive stress to counterbalance the tensile stress, the core will be prevented from bulging or expanding in these directions. A third consideration is that the endcaps  should be capable of being bonded across the faces  of the laser active core  and the portion of the first and second cladding pair ,  planar with the faces . As aforementioned, the endcaps  preferably comprise YAG. YAG is laser inactive and so is not directly heated, which will help prevent the faces  from expanding or bulging. Also, the presence of endcaps  will help reduce the risk of optical damage to the laser active core . The endcaps  help the pump and signal beams to spatially expand from the face  of the laser active core  thereby reducing the intensity on any anti-reflection coatings. If used, the anti-reflection coatings are located on the exposed surface  of the endcaps  parallel to the faces . They typically comprise multiple layers of a dielectric material. The dielectric material may comprise dielectric materials known in the art. The endcaps  also serve to strengthen the region of the laser active core  around the faces  against thermo-mechanically induced problems by transforming the prior unconstrained tensile stress into a confined compressive stress in that region of the laser active core .","Given the above-mentioned considerations, Table 1 depicts a sampling of possible candidates, after an exhaustive search for materials, that may be used in the first and second cladding pairs. This list is by no means complete, but is merely used for exemplary purposes only. Those skilled in the art will realize that there are a variety of single crystal, poly crystal, or glasses, which may be used. As can be seen in Table 1, several of the candidates, such as ZnAlO(Gahnite), MgAlSiO(Pyrope), CaAlSiO(Grossularite), and CaAlGeO, are difficult to grow as single crystal and thus may be less desirable candidates. Of the other candidates, LuAlO(LuAG) and MaGaOhave a refractive index above that of 1% Yb:YAG core material at a wavelength of 1.03 \u03bcm. As a result, these materials may also be less desirable candidates for the first and second cladding pair , . In general, the material of interest should have a refractive index less than the core at the wavelength of interest. Although the refractive index of these materials at 1 \u03bcm are compared with the refractive index of 1% Yb:YAG at 1.03 \u03bcm, the difference between 1.0 \u03bcm and 1.03 \u03bcm is too small to make a difference in the comparison.",{"@attributes":{"id":"p-0032","num":"0031"},"tables":{"@attributes":{"id":"TABLE-US-00001","num":"00001"},"table":{"@attributes":{"frame":"none","colsep":"0","rowsep":"0"},"tgroup":[{"@attributes":{"align":"left","colsep":"0","rowsep":"0","cols":"5"},"colspec":[{"@attributes":{"colname":"1","colwidth":"49pt","align":"left"}},{"@attributes":{"colname":"2","colwidth":"35pt","align":"left"}},{"@attributes":{"colname":"3","colwidth":"35pt","align":"center"}},{"@attributes":{"colname":"4","colwidth":"42pt","align":"center"}},{"@attributes":{"colname":"5","colwidth":"56pt","align":"left"}}],"thead":{"row":[{"entry":"TABLE 1"},{"entry":{"@attributes":{"namest":"1","nameend":"5","align":"center","rowsep":"1"}}},{"entry":[{},{},"Refractive","Wavelength",{}]},{"entry":["Material","Structure","index","\u03bcm","Issue"]},{"entry":{"@attributes":{"namest":"1","nameend":"5","align":"center","rowsep":"1"}}}]},"tbody":{"@attributes":{"valign":"top"},"row":{"entry":{}}}},{"@attributes":{"align":"left","colsep":"0","rowsep":"0","cols":"5"},"colspec":[{"@attributes":{"colname":"1","colwidth":"49pt","align":"left"}},{"@attributes":{"colname":"2","colwidth":"35pt","align":"left"}},{"@attributes":{"colname":"3","colwidth":"35pt","align":"char","char":"."}},{"@attributes":{"colname":"4","colwidth":"42pt","align":"center"}},{"@attributes":{"colname":"5","colwidth":"56pt","align":"left"}}],"tbody":{"@attributes":{"valign":"top"},"row":[{"entry":["YAG","cubic","1.82","1","NA too small"]},{"entry":"YAlO"},{"entry":["LuAG","cubic","1.83","1","n too high"]},{"entry":"LuAlO"},{"entry":["Sapphire","uniaxial","1.752","1","c-axis makes"]},{"entry":["AlO",{},"average",{},"diffusion bonding"]},{"entry":[{},{},{},{},"difficult for"]},{"entry":[{},{},{},{},"certain"]},{"entry":[{},{},{},{},"orientations"]},{"entry":["Spinel","cubic","1.7","1","NA too large"]},{"entry":"MgAlO"},{"entry":["Gahnite","cubic","1.78","1","Not congruent"]},{"entry":["ZnAlO",{},{},{},"growth"]},{"entry":["MaGaO","cubic","1.879","visible","n too high"]},{"entry":["Pyrope","cubic","1.713","visible","difficult growth"]},{"entry":"MgAlSiO"},{"entry":["Grossularite","cubic","1.734","visible","difficult growth"]},{"entry":"CaAlSiO"},{"entry":["CaAlGeO","cubic",{},{},"difficult growth"]},{"entry":["ALON","cubic","1.776","1"]},{"entry":{"@attributes":{"namest":"1","nameend":"5","align":"center","rowsep":"1"}}}]}}]}}},"Based on the aforementioned considerations and the remaining materials that may be used, sapphire may be considered for the first cladding pair  due to its superior thermal conductivity and mechanical strength. However, sapphire is not an isotropic crystalline structure (e.g. sapphire is a uniaxial structure) which imposes fabrication restrictions on how the sapphire must be orientated in order to bond with the core . This restriction arises because sapphire does not polish easily in a plane normal to its c-axis. As a result, those skilled in the art will realize that bonding any material to a surface perpendicular to the c-axis of sapphire is not preferred, as depicted in . Hence, the sapphire c-axis is preferably orientated in a manner as shown in  in order for the endcaps  to bond with sapphire. This orientation of sapphire places a further limitation in that the sapphire is preferably not used for the second cladding pair . No matter how the c-axis is orientated (i.e., the c-axis is perpendicular to the first cladding pair , perpendicular to the laser active core , or perpendicular to the endcaps ), none of these orientations is preferred. As a result, another cladding material should be selected for the second cladding pair  so that the endcaps  may be successfully diffusion bonded across the faces  and the first and second cladding pairs , .","YAG, MgAl(spinel), and ALON are the remaining elements of Table 1 that may be considered for the second cladding pair . Given these materials, another consideration is whether their NA is sufficient for the application in which they are to be used. An NA on the order of 0.27 is desirable for use with current state-of-the-art beam divergence aperture product values for high power laser diode pump arrays. The material should also be able to diffusion bond with the first cladding pair  and the endcaps  (i.e., sapphire and YAG). Spinel is the most likely to meet these criteria as reports from Onyx Optics indicate that the material can be diffusion bonded to YAG. Also, the crystal structure of spinel is isotropic, hence there is no issue with orientation in bonding the second cladding pair  to the laser active core . Spinel does provide a NA of approximately 0.64 with YAG, which is significantly higher than 0.27 for use in current state-of-the-art devices. As a result, the use of spinel may support more ASE and parasitics than if the spinel were tailored to provide a NA that more nearly matches the NA of current state-of-the-art devices (i.e., 0.27 for the laser diode pump array mentioned above). Of course, those skilled in the art will realize that spinel may also be used in the first cladding pair  instead of sapphire.","It has been found that when a dopant is introduced into spinel, its refractive index can be adjusted. Shown in  is a graph illustrating the relationship between the NA values and the ratio of the refractive indices of several candidate cladding materials to the 1% Yb:YAG core . The two numbers in the parentheses show the refractive index ratio and NA value, respectively, for each cladding material. As can be seen in the graph, cobalt-doped spinel provides the desired NA of approximately 0.27 for the case discussed above. It can be easily deduced that the required refractive index of the cobalt-doped spinel is approximately 1.8, as compared to the undoped refractive index of spinel, which is about 1.7. The use of cobalt as a dopant to increase the refractive index of spinel is not arbitrary, as will be discussed below. It should be noted, that in this exemplary embodiment, tailoring the NA of the side cladding pair  will adjust the etendue in the x-direction.","Once a candidate for the cladding material is chosen, in this case spinel, a determination is made as to whether the refractive index of the cladding material should be increased or decreased in order to adjust the NA accordingly. In this case, it is desired to increase the refractive index to about 1.8. To determine a suitable dopant for increasing the refractive index, several parameters of the cladding material (spinel) are determined. These parameters include the site symmetry, ionic radius, and valence of possible dopant sites within the cladding material. Given these parameters, the next step is to determine which ionic dopants will fit into the specific site of the cladding material and have a significant impact on the refractive index of the cladding.","For the case of spinel, the relevant dopant site contains the Mg ion whose ionic size, coordination number, and valence are 0.57 \u212b, IV, and 2, respectively. The suitable dopant candidate must be well matched to the parameters of the Mg ion in order to maintain a high-quality cladding material. A list of possible dopant materials is listed in Table 2. Of course, this list is by no means complete, but merely provided for exemplary purposes.",{"@attributes":{"id":"p-0038","num":"0037"},"tables":{"@attributes":{"id":"TABLE-US-00002","num":"00002"},"table":{"@attributes":{"frame":"none","colsep":"0","rowsep":"0"},"tgroup":[{"@attributes":{"align":"left","colsep":"0","rowsep":"0","cols":"3"},"colspec":[{"@attributes":{"colname":"1","colwidth":"56pt","align":"center"}},{"@attributes":{"colname":"2","colwidth":"70pt","align":"center"}},{"@attributes":{"colname":"3","colwidth":"91pt","align":"center"}}],"thead":{"row":[{"entry":"TABLE 2"},{"entry":{"@attributes":{"namest":"1","nameend":"3","align":"center","rowsep":"1"}}},{"entry":["Dopant","Coordination number","Ionic radius, \u212b"]},{"entry":{"@attributes":{"namest":"1","nameend":"3","align":"center","rowsep":"1"}}}]},"tbody":{"@attributes":{"valign":"top"},"row":{"entry":{}}}},{"@attributes":{"align":"left","colsep":"0","rowsep":"0","cols":"3"},"colspec":[{"@attributes":{"colname":"1","colwidth":"56pt","align":"center"}},{"@attributes":{"colname":"2","colwidth":"70pt","align":"center"}},{"@attributes":{"colname":"3","colwidth":"91pt","align":"char","char":"."}}],"tbody":{"@attributes":{"valign":"top"},"row":[{"entry":["Mg","IV","0.57"]},{"entry":["Co","IV","0.58"]},{"entry":["Ni","IV","0.55"]},{"entry":["Zn","IV","0.6"]},{"entry":["Mn","IV","0.66"]},{"entry":["Cd","IV","0.78"]},{"entry":{"@attributes":{"namest":"1","nameend":"3","align":"center","rowsep":"1"}}}]}}]}}},"Of these materials, cobalt (Co) is most nearly matched to the Mg ion, and thus the most suitable for the specific case of spinel. Shown in  is a graph depicting how the experimentally measured refractive index n of the cobalt doped spinel changes as a function of wavelength at room temperature for cobalt dopant levels of 0.04 atomic % (at. %) and 1 at. %. The graph shows that the higher doped Spinel has a higher refractive index n for a given wavelength. From this graph, the measured rate of change of n relative to the cobalt doping level can be calculated to be about 0.01 per at. % Cobalt. Hence, for the desired index of refraction of 1.8 at 1 \u03bcm, which yields a NA of 0.27, a required doping level of approximately 10 at. % Co is required.","The values for the refractive index in the graph shown in  can also be calculated using what is known as the rule of Gladstone and Dale as discussed in E. M. Levin, \u201cRefractivities of Rare Earth Oxides\u201d, 3Rare Earth Conference, April 1963, in which the concept of refractivity can be employed to calculate the refractive index of a doped cladding material (in this case, spinel). There are two equations for refractivity as shown in Eq. 1 and Eq. 2. In Eq. 1, the definition for the refractivity is the refractive index (n) minus unity, divided by the density (p). The density of spinel used in Eq. 1 is 3.58 gm\/cc and was taken from B. H. T. Chai, \u201cOptical Crystals,\u201d CRC Handbook of Laser Science and Technology, Supplement 2: Optical Materials, M. H. Weber, ed. (CRC Press, 1995) p. 34. In Eq. 2, the calculated refractivity for a given material is defined to be the sum of the products of the weight fraction (p) of the components times their respective refractivities (r).",{"@attributes":{"id":"p-0041","num":"0040"},"maths":{"@attributes":{"id":"MATH-US-00001","num":"00001"},"math":{"@attributes":{"overflow":"scroll"},"mtable":{"mtr":[{"mtd":[{"mrow":{"mi":"r","mo":"=","mfrac":{"mrow":{"mo":["(",")"],"mrow":{"mi":"n","mo":"-","mn":"1"}},"mi":"\u03c1"}}},{"mrow":{"mi":"Eq","mo":[".","\u2062"],"mstyle":{"mspace":{"@attributes":{"width":"0.8em","height":"0.8ex"}}},"mn":"1"}}]},{"mtd":[{"mrow":{"mi":"R","mo":"=","mrow":{"munder":{"mo":"\u2211","mi":"i"},"mo":"\u2062","mrow":{"msub":[{"mi":["p","i"]},{"mi":["r","i"]}],"mo":"\u2062"}}}},{"mrow":{"mi":"Eq","mo":[".","\u2062"],"mstyle":{"mspace":{"@attributes":{"width":"0.8em","height":"0.8ex"}}},"mn":"2"}}]}]}}}},"For example, in the case of spinel at MgAlO, the values for pand rare depicted in Table 3 below, where the components of spinel are divided into MgO and AlOin equal proportion. The value of rfor MgO and AlOwas determined using Eq. 1 and known values for the refractive index and density of MgO and AlO. As shown in Table 3, the value of prfor MgO is 0.0529 and the value of prfor AlOis 0.1462. The values for rvary depend on wavelength. For this example, a wavelength of 589 nm was assumed, yielding the values for rshown in Table 3. Other values for rat different wavelengths are readily available. These values of prsum to 0.1991 which is the value of R. This value for R can then be inserted into Eq. 1, where the refractive index (n) can be calculated to equal 1.7127. This calculated refractive index value for spinel is in good agreement with the experimentally measured value of \u02dc1.71 for 0.04% Co doped Spinel at 589 nm in the graph depicted in . Although, the calculated refractive index value did not take into account a cobalt dopant, as did the experimental graph in , a dopant concentration of 0.04% at. is low enough to be compared with non-doped spinel.",{"@attributes":{"id":"p-0043","num":"0042"},"tables":{"@attributes":{"id":"TABLE-US-00003","num":"00003"},"table":{"@attributes":{"frame":"none","colsep":"0","rowsep":"0"},"tgroup":[{"@attributes":{"align":"left","colsep":"0","rowsep":"0","cols":"6"},"colspec":[{"@attributes":{"colname":"1","colwidth":"28pt","align":"left"}},{"@attributes":{"colname":"2","colwidth":"49pt","align":"center"}},{"@attributes":{"colname":"3","colwidth":"35pt","align":"center"}},{"@attributes":{"colname":"4","colwidth":"35pt","align":"center"}},{"@attributes":{"colname":"5","colwidth":"42pt","align":"center"}},{"@attributes":{"colname":"6","colwidth":"28pt","align":"center"}}],"thead":{"row":[{"entry":"TABLE 3"},{"entry":{"@attributes":{"namest":"1","nameend":"6","align":"center","rowsep":"1"}}},{"entry":["Starting","Compositional","Molecular","Weight","Refractivity,",{}]},{"entry":["Material","mixture","weight","fraction, p","r","pr"]},{"entry":{"@attributes":{"namest":"1","nameend":"6","align":"center","rowsep":"1"}}}]},"tbody":{"@attributes":{"valign":"top"},"row":{"entry":{}}}},{"@attributes":{"align":"left","colsep":"0","rowsep":"0","cols":"6"},"colspec":[{"@attributes":{"colname":"1","colwidth":"28pt","align":"left"}},{"@attributes":{"colname":"2","colwidth":"49pt","align":"char","char":"."}},{"@attributes":{"colname":"3","colwidth":"35pt","align":"char","char":"."}},{"@attributes":{"colname":"4","colwidth":"35pt","align":"char","char":"."}},{"@attributes":{"colname":"5","colwidth":"42pt","align":"char","char":"."}},{"@attributes":{"colname":"6","colwidth":"28pt","align":"char","char":"."}}],"tbody":{"@attributes":{"valign":"top"},"row":[{"entry":["MgO","1","40.3","0.2833","0.1866","0.0529"]},{"entry":["AlO","1","101.96","0.7167","0.204","0.1462"]},{"entry":{"@attributes":{"namest":"1","nameend":"6","align":"center","rowsep":"1"}}}]}}]}}},"In order to determine the refractive index of an arbitrarily doped cladding material as a function of its doping level, the above described equations for finding refractivity can be extended to incorporate a dopant. To do this, the refractive index and density of the dopant must be known. These values are readily available in the literature. Furthermore, the density of 100 at. % doped cladding material should also be known in order to appropriately scale the density of the partially doped cladding material as a function of doping, given the assumption that the density of the doped cladding material changes proportionately with the level of doping. Given these values, the refractive index of the doped cladding material can be calculated, and will be described below using the example of cobalt-doped spinel.","To determine the refractive index change as a function of doping for Co-doped spinel, the refractivity values must be determined for CoO. The refractive index for CoO is known to vary between 2.0 and 2.6. Furthermore, the density of CoO is known to vary between 5.65 gm\/cc and 6.45 gm\/cc. If the spinel is partially doped with cobalt, then the values for the density, molecular weight, and weight fraction would be based on a compound of the form CoMgAlO, where x is the doping fraction.",{"@attributes":{"id":"p-0046","num":"0045"},"figref":["FIGS. 6 and 7","FIG. 5"]},"The ability for a doped cladding material to suppress ASE can also be determined. Shown by the solid line in  is the absorption spectrum for cobalt-doped spinel at different wavelengths. The cobalt doping level in the spinel is 0.5 wt. % in the melt. However, given the reported volatility of cobalt in the spinel, the concentration within the spinel is most probably lower than the original level. Therefore, if an actual cobalt doping level of 1 at. % in the spinel is assumed, then the absorption coefficient at 1.03 \u03bcm is 0.06\/cm. So given that the desired NA of 0.27 requires a doping of 10 at. % as discussed above, the absorption coefficient would be 0.6\/cm. Assuming a nominal cladding thickness of 5 mm, then the round transmission is exp(\u22122al)=0.55, where a is the absorption coefficient, and l is the cladding thickness. This does not take into account other losses, but there will likely be Fresnel losses at the surface of the core . So practically speaking, the transmission value of 0.55 is the maximum upper bound limit. Hence, the roundtrip absorptive loss is 0.45 or \u02dc3dB. Therefore, not only does cobalt modify the refractive index of spinel, but it will also absorb an appreciable amount of ASE at 1.03 \u03bcm. Thus when the cobalt doped spinel is used for the second cladding pair , the bulk ASE absorption will suppress additional ASE in the core  and parasitic oscillations beyond that which would have normally been suppressed with a doped material that did not absorb at 1.03 \u03bcm.","Other materials which may be doped and used as a cladding material in general include sapphire and ALON\u2122 (Aluminum Oxynitride), however sapphire does have orientation issues as previously discussed. In the case of sapphire, the octahedral dopant site is occupied by the trivalent aluminum ion Al(ionic radius of 0.535 \u212b, and coordinate number of VI). One possible candidate for that site on the basis of ionic size is Cowith an ionic radius of 0.545 \u212b and coordinate number VI. However, the range of doping levels is yet to be determined, as well as the precise effect of changes in the refractive index as a function of doping. Nevertheless, it would appear that cobalt doping will increase the refractive index in sapphire as it does in spinel. In that case, cobalt doped sapphire would be a suitable method for tailoring the NA in the first cladding pair . This would also provide superior ASE suppression as compared with undoped sapphire. Regarding the suppression of ASE, the near-IR absorption of this dopant in sapphire is not currently known. Based on the 77K behavior of the reported visible absorption spectra from 14,000 cmto 34,000 cmas discussed in D. McClure, J. Chem. Phys., Vol. 36, p. 2757, 1962., one might infer that the NIR absorption at frequencies below 14,000 cmis quite low, however that assumption is highly speculative.","Another possible doped cladding material is ALON\u2122. ALON\u2122 is a polycrystalline isotropic material composed of Al, O, and N atoms. Because the lattice is polycrystalline, the ionic sites are not well defined like in a single-crystal host. Nevertheless, certain dopants may also be considered in order to modify the refractive index. The advantage of ALON\u2122 is that it is cheaper to fabricate this material relative to sapphire, and can be grown in significantly larger sizes. Hence for certain applications where size and cost are important, ALON\u2122 may be the cladding material of choice. Moreover, because it is isotropic, it satisfies the criterion for orientational compatibility with whatever composite design is chosen. Furthermore, the refractive index is already \u02dc1.77 at a wavelength of 1 \u03bcm, so the possibility exists that a more modest substitutional doping level may be sufficient to enhance the refractive index and the NA appropriately.","From the foregoing description, it will be apparent that the present invention has a number of advantages, some of which have been described herein, and others of which are inherent in the embodiments of the invention described or claimed herein. Also, it will be understood that modifications can be made to the apparatus and method claimed herein without departing from the teachings of subject matter described herein. As such, the invention is not to be limited to the described embodiments except as required by the appended claims."],"GOVINT":[{},{}],"BRFSUM":[{},{}],"brief-description-of-drawings":[{},{}],"description-of-drawings":{"heading":"BRIEF DESCRIPTION OF THE DRAWINGS","p":[{"@attributes":{"id":"p-0016","num":"0015"},"figref":"FIG. 1A"},{"@attributes":{"id":"p-0017","num":"0016"},"figref":["FIG. 1B","FIG. 1A"]},{"@attributes":{"id":"p-0018","num":"0017"},"figref":["FIG. 1C","FIGS. 1A and 1B"]},{"@attributes":{"id":"p-0019","num":"0018"},"figref":"FIG. 2"},{"@attributes":{"id":"p-0020","num":"0019"},"figref":"FIG. 3"},{"@attributes":{"id":"p-0021","num":"0020"},"figref":"FIG. 4"},{"@attributes":{"id":"p-0022","num":"0021"},"figref":"FIG. 5"},{"@attributes":{"id":"p-0023","num":"0022"},"figref":"FIG. 6"},{"@attributes":{"id":"p-0024","num":"0023"},"figref":"FIG. 7"},{"@attributes":{"id":"p-0025","num":"0024"},"figref":"FIG. 8","sup":"2+","sub":["2","4"]}]},"DETDESC":[{},{}]}
