Repository: api-evangelist/patents

# API Partners
This is my API partners research

File: _posts/2008-07-31-normallyoff-semiconductor-devices.markdown (part 1 of 2)
---
title: Normally-off semiconductor devices
abstract: Normally-off semiconductor devices are provided. A Group III-nitride buffer layer is provided. A Group III-nitride barrier layer is provided on the Group III-nitride buffer layer. A non-conducting spacer layer is provided on the Group III-nitride barrier layer. The Group III-nitride barrier layer and the spacer layer are etched to form a trench. The trench extends through the barrier layer and exposes a portion of the buffer layer. A dielectric layer is formed on the spacer layer and in the trench and a gate electrode is formed on the dielectric layer. Related methods of forming semiconductor devices are also provided herein.
url: http://patft.uspto.gov/netacgi/nph-Parser?Sect1=PTO2&Sect2=HITOFF&p=1&u=%2Fnetahtml%2FPTO%2Fsearch-adv.htm&r=1&f=G&l=50&d=PALL&S1=07985986&OS=07985986&RS=07985986
owner: Cree, Inc.
number: 07985986
owner_city: Durham
owner_country: US
publication_date: 20080731
---

{"@attributes":{"id":"description"},"GOVINT":[{},{}],"heading":["STATEMENT OF U.S. GOVERNMENT INTEREST","FIELD OF THE INVENTION","BACKGROUND OF THE INVENTION","SUMMARY OF THE INVENTION","DETAILED DESCRIPTION OF EMBODIMENTS OF THE INVENTION"],"p":["This invention was made with Government support under Contract No. N00014-05-C-226 awarded by the Office of Naval Research. The Government has certain rights in the invention.","The present invention relates to semiconductor devices and, more particularly, to transistors and related methods.","There is a high level of interest in wide bandgap semiconductor materials such as silicon carbide (2.996 eV for alpha SiC at room temperature) and the Group III nitrides (e.g., 3.36 eV for GaN at room temperature) for high power, high temperature and\/or high frequency applications. These materials, typically, have higher electric field breakdown strengths and higher electron saturation velocities as compared to gallium arsenide and silicon.","A device of particular interest for high power and\/or high frequency applications is the High Electron Mobility Transistor (HEMT), which is also known as a modulation doped field effect transistor (MODFET). These devices may offer operational advantages under a number of circumstances because a two-dimensional electron gas (2-DEG) is formed at the heterojunction of two semiconductor materials with different bandgap energies, and where the smaller bandgap material has a higher electron affinity. The 2-DEG is an accumulation layer in the undoped (\u201cunintentionally doped\u201d), smaller bandgap material and can contain a very high sheet electron concentration in excess of, for example, 10carriers\/cm. Additionally, electrons that originate in the wider-bandgap semiconductor transfer to the 2-DEG, allowing a high electron mobility due to reduced ionized impurity scattering.","This combination of high carrier concentration and high carrier mobility can give the HEMT a very large transconductance and may provide a strong performance advantage over metal-semiconductor field effect transistors (MESFETs) for high-frequency applications.","High electron mobility transistors fabricated in the gallium nitride\/aluminum gallium nitride (GaN\/AlGaN) material system have the potential to generate large amounts of RF power because of the combination of material characteristics that includes the aforementioned high breakdown fields, their wide bandgaps, large conduction band offset, and\/or high saturated electron drift velocity. In addition, a major portion of the electrons in the 2-DEG is attributed to polarization in the AlGaN. U.S. Pat. No. 6,316,793, to Sheppard et al., which is commonly assigned and is incorporated herein by reference, describes a HEMT device having a semi-insulating silicon carbide substrate, an aluminum nitride buffer layer on the substrate, an insulating gallium nitride layer on the buffer layer, an aluminum gallium nitride barrier layer on the gallium nitride layer, and a passivation layer on the aluminum gallium nitride active structure.","A HEMT can be normally-off or normally-on. Normally-off operation may be desired in transistors used as high voltage power switches, for safety reasons. Normally-off operation may also simplify bias circuitry when transistors are used in RF power amplifiers. Conventional high performance GaN power switch transistors and RF transistors are typically normally-on. Conventional normally-off HEMTs have typically resulted in devices having high on-state resistance, slow switching speed, and\/or unstable device characteristics. Some of these conventional devices will be discussed below.","Conventional methods may include a Fluorine treatment after etching the gate. In particular, an AlGaN surface in the gate region may be exposed to a Fluorine-containing plasma prior to gate metallization. As discussed in ---by Cai et al. (IEEE Electron Device Letters, Vol. 26, No. 7, p. 435, 2005), the threshold voltage of the device can be shifted to positive values (normally-off) by Fluorine plasma exposure. This method has been adapted to GaN power switch transistors as discussed in, for example, ---by C. S. Suh et al., (Proceedings from IEEE International Electron Device Meeting 2006, p. 911). When these methods are used, the threshold voltage may not be stable under stress and may shift toward more negative values. Furthermore, the threshold voltages achieved may be barely positive. To account for sub-threshold leakage, process variability, and noise immunity in applications, Vt>+1V is typically desired.","Further conventional devices may include a P-type AlGaN or GaN cap. In particular, P-type doped material (GaN or AlGaN) may be formed on an upper surface of the AlGaN barrier layer in the gate region. As discussed in -2.6 2 640by Y. Uemoto et al (Proceedings from IEEE International Electron Device Meeting 2006, p. 907), these devices may have low on-resistances and high breakdown voltages. However, since p-type doping in GaN and AlGaN typically does not have a shallow acceptor level, charging and depletion of the acceptors during normal device operation may be too slow to respond at MHz switching speeds. This can result in increased dynamic on-resistance when the device is operated at high switching speeds.","Conventional MOSFETs may be fabricated from an unintentionally doped GaN film. As discussed in, for example, 250-by Y. Niiyama et al. (Solid-State Electronics vol. 51, p. 784, 2007), these devices closely mimic a Si MOSFET structure. In particular, source and drain contacts are formed on n implanted regions. A positive gate bias above the threshold voltage may induce an electron inversion layer in the p-type buffer (or semi-insulating buffer). The mobility of the inversion layer may be low due to interface scattering, which may lead to a high on-state resistance of the device.","It is understood that with a precisely controlled etch rate, an AlGaN layer that is originally around 250 \u212b could be etched leaving about 25 \u212b in the gate region. Depositing gate metal on this thin remaining AlGaN layer may produce a normally-off device. This process is extremely sensitive to the recess etch depth, and is therefore not practical.","Recess etching into a double channel structure is discussed by M. Kuraguchi et al., (Phys. Stat. Sol. (a) Vol. 204, No. 6, p. 2010, 2007). A device formed on a double channel epitaxial structure (AlGaN\/GaN\/AlGaN\/GaN) is discussed, where a gate trench is etched through the upper AlGaN layer stopping inside the underlying GaN layer. After etching the gate trench, a dielectric layer and a gate metal are deposited. A GaN\/AlGaN\/GaN structure is therefore provided under the gate, where the thickness and Al composition of the AlGaN layer is such that substantially no electrons are accumulated at the lower AlGaN\/GaN interface at zero bias. The threshold voltage is typically not sensitive to the gate trench etch depth, but transport properties in the on-resistance state may be. If the GaN thickness immediately under the gate dielectric is too thick, then electrons may accumulate at the dielectric\/GaN interface instead of the lower AlGaN\/GaN interface under the gate in the device on-state. This may lead to a lower electron mobility and a higher device on-resistance.","Some embodiments of the present invention provide transistors including a Group III-nitride buffer layer and a Group III-nitride barrier layer on the Group III-nitride buffer layer. A non-conducting spacer layer is provided on the Group III-nitride barrier layer. The Group III-nitride barrier layer and the spacer layer define a trench extending through the barrier layer and exposing a portion of the buffer layer. A gate structure is provided on the spacer layer and in the trench and a gate electrode on the gate structure.","In further embodiments of the present invention, the trench may be further defined by the buffer layer. The transistor may further include a second non-conducting spacer layer on the gate electrode and the dielectric layer and a field plate on the second non-conducting spacer. The field plate may be electrically coupled to a source electrode or the gate electrode. The second non-conducting spacer may have a thickness of from about 500 \u212b to about 5000 \u212b.","In still further embodiments of the present invention, the trench may be further defined by the buffer layer. The transistor may further include a thin GaN layer having a thickness of from about 2.0 to about 50.0 \u212b between the trench and the gate structure.","In some embodiments of the present invention, the gate structure may include a dielectric layer and the dielectric layer has a thickness of from about 60 \u212b to about 600 \u212b.","In further embodiments of the present invention, the trench may be further defined by the buffer layer and the gate structure may include an aluminum nitride (AlN) layer on the spacer layer and in the trench and a dielectric layer on the AlN layer. The AlN layer may have a thickness of from about 1.0 \u212b to about 10.0 \u212b. In certain embodiments, the AlN layer may be an Aluminum Gallium Nitride (AlGaN) layer. A thin gallium nitride (GaN) layer having a thickness of from about 2.0 to about 50.0 \u212b may be provided between the AlN layer and the trench.","In still further embodiments of the present invention, the gate structure may include a gallium nitride (GaN) layer on the AlN layer, the GaN layer may be between the dielectric layer and the AlN layer. The GaN layer may have a thickness of from about 2.0 \u212b to about 30 \u212b. A thin gallium nitride (GaN) layer having a thickness of from about 2.0 to about 50.0 \u212b may be provided between the AlN layer and the trench.","In some embodiments of the present invention, the first non-conducting spacer may include silicon nitride and may have a thickness of from about 300 \u212b to about 3000 \u212b.","In further embodiments of the present invention, the gate electrode may have a length of from about 0.5 \u03bcm to about 5.0 \u03bcm.","In still further embodiments of the present invention, the transistor may be a normally-off High Electron Mobility Transistor (HEMT).","Some embodiments of the present invention provide transistors including a Group III-nitride barrier layer and a non-conducting spacer layer on the Group III-nitride barrier layer. The spacer layer defines a trench extending through the spacer layer and exposes a portion of the barrier layer. A gate implant region is provided in a portion of the barrier layer. A gate electrode is provided in the trench on the implanted region and on the spacer layer.","In further embodiments of the present invention, dielectric sidewall spacers may be provided on a sidewall of the trench. The implant region may have an implant dose of from about 5.0\u00d710cmto about 1.0\u00d710cm. The dielectric sidewall spacers may have a thickness of from about 1.0 nm to about 50.0 nm.","In still further embodiments of the present invention, the transistor may further include a second non-conducting spacer layer on the gate electrode and the spacer layer and a field plate on the second non-conducting spacer. The field plate may be electrically coupled to a source electrode or the gate electrode. The second non-conducting spacer may have a thickness of from about 500 \u212b to about 5000 \u212b.","In some embodiments of the present invention, the trench may extend into the barrier layer. The trench may extend from about 0 \u212b to about 200 \u212b into the barrier layer.","Although some embodiments of the present invention are primarily discussed above with respect to transistor embodiments, corresponding methods are also provided herein.","Embodiments of the present invention now will be described more fully hereinafter with reference to the accompanying drawings, in which embodiments of the invention are shown. This invention may, however, be embodied in many different forms and should not be construed as limited to the embodiments set forth herein; rather, these embodiments are provided so that this disclosure will be thorough and complete, and will fully convey the scope of the invention to those skilled in the art. Like numbers refer to like elements throughout. Furthermore, the various layers and regions illustrated in the figures are illustrated schematically. Accordingly, the present invention is not limited to the relative size, spacing and alignment illustrated in the accompanying figures. As will also be appreciated by those of skill in the art, references herein to a layer formed \u201con\u201d a substrate or other layer may refer to the layer formed directly on the substrate or other layer or on an intervening layer or layers formed on the substrate or other layer. It will also be appreciated by those of skill in the art that references to a structure or feature that is disposed \u201cadjacent\u201d another feature may have portions that overlap or underlie the adjacent feature.","Relative terms such as \u201cbelow\u201d or \u201cabove\u201d or \u201cupper\u201d or \u201clower\u201d or \u201chorizontal\u201d or \u201cvertical\u201d may be used herein to describe a relationship of one element, layer or region to another element, layer or region as illustrated in the figures. It will be understood that these terms are intended to encompass different orientations of the device in addition to the orientation depicted in the figures.","Embodiments of the invention are described herein with reference to cross-section illustrations that are schematic illustrations of idealized embodiments (and intermediate structures) of the invention. The thickness of layers and regions in the drawings may be exaggerated for clarity. Additionally, variations from the shapes of the illustrations as a result, for example, of manufacturing techniques and\/or tolerances, are to be expected. Thus, embodiments of the invention should not be construed as limited to the particular shapes of regions illustrated herein but are to include deviations in shapes that result, for example, from manufacturing. For example, an implanted region illustrated as a rectangle will, typically, have rounded or curved features and\/or a gradient of implant concentration at its edges rather than a discrete change from implanted to non-implanted region. Likewise, a buried region formed by implantation may result in some implantation in the region between the buried region and the surface through which the implantation takes place. Thus, the regions illustrated in the figures are schematic in nature and their shapes are not intended to illustrate the actual shape of a region of a device and are not intended to limit the scope of the invention.","The terminology used herein is for the purpose of describing particular embodiments only and is not intended to be limiting of the invention. As used herein, the singular forms \u201ca\u201d, \u201can\u201d and \u201cthe\u201d are intended to include the plural forms as well, unless the context clearly indicates otherwise. It will be further understood that the terms \u201ccomprises\u201d \u201ccomprising,\u201d \u201cincludes\u201d and\/or \u201cincluding\u201d when used herein, specify the presence of stated features, integers, steps, operations, elements, and\/or components, but do not preclude the presence or addition of one or more other features, integers, steps, operations, elements, components, and\/or groups thereof.","Unless otherwise defined, all terms (including technical and scientific terms) used herein have the same meaning as commonly understood by one of ordinary skill in the art to which this invention belongs. It will be further understood that terms used herein should be interpreted as having a meaning that is consistent with their meaning in the context of this specification and the relevant art and will not be interpreted in an idealized or overly formal sense unless expressly so defined herein.","Embodiments of the present invention may be particularly well suited for use in nitride-based HEMTs such as Group III-nitride based devices. As used herein, the term \u201cGroup III nitride\u201d refers to those semiconducting compounds formed between nitrogen and the elements in Group III of the periodic table, usually aluminum (Al), gallium (Ga), and\/or indium (In). The term also refers to ternary and quaternary compounds such as AlGaN and AlInGaN. As is well understood by those in this art, the Group III elements can combine with nitrogen to form binary (e.g., GaN), ternary (e.g., AlGaN, AlInN), and quaternary (e.g., AlInGaN) compounds. These compounds all have empirical formulas in which one mole of nitrogen is combined with a total of one mole of the Group III elements. Accordingly, formulas such as AlGaN where 0\u2266x\u22661 are often used to describe them.","While embodiments of the present invention are described in connection with GaN HEMT devices, the present invention may be employed in connection with other types of devices and\/or materials. For example, embodiments of the invention may also be particularly suited for use in silicon carbide MESFET devices. Likewise, some embodiments of the invention may be advantageously employed in GaN-based light emitting devices (LEDs), as well as in GaAs-based devices such as GaAs\/AlGaAs pHEMT devices.","A high breakdown device with low on-resistance typically has low resistance in regions between the gate and the source and between the gate and the drain, while at the same time allowing channel depletion in the region between gate and drain. The regions between the gate and the source and between the gate and the drain will be referred to herein as \u201caccess regions.\u201d The high mobility and high charge density of an AlGaN\/GaN or AlGaN\/AlN\/GaN structure may be suited for this, and has been used to demonstrate high performance normally-on devices as discussed in, for example, (IEEE Electron Device letters, vol. 27, no. 9, p. 713, 2006). The same layer structure can not typically be used in the gate region when normally-off operation is desired. Accordingly, some embodiments of the present invention provide normally-off devices and methods of fabricating the same having low resistance access regions as will be discussed further herein with respect to .","Normally-off devices may be used for applications such as power switches. Normally-off devices are inherently safer for power switch\/power supply applications because the current provided during a power up sequence will not cause the device to blow up the system, like a normally-on device may experience. Thus, some embodiments of the present invention provide GaN HEMT devices capable of normally-off operation and having a metal-insulator-semiconductor gate structure. As discussed above, normally-off operation is desired in transistors used as high voltage power switches for safety reasons. Normally-off operation may also simplify bias circuitry when transistors are used in RF power amplifiers. Conventional high performance GaN power switch transistors and RF transistors are typically normally-on. As discussed above, conventional devices that achieve normally-off operation have typically resulted in high on-state resistance, slow switching speed, and\/or unstable device characteristics. Thus, according to some embodiments of the present invention, a normally-off GaN HEMT is provided with performance comparable to normally-on devices.","As will be discussed in detail below with respect to , in some embodiments of the present invention a GaN HEMT epitaxial wafer including a two dimensional electron gas (2-DEG) between a GaN buffer layer and a barrier layer is capped with a non-conducting spacer layer. A barrier layer structure, for example, AlGaN\/GaN is provided in the access regions of the device. A spacer layer is provided on an upper surface of the barrier layer. In the gate region of the device, a trench is etched through the spacer and the barrier layer, exposing a portion of the GaN buffer layer. Regrowth of, for example, a thin AlN\/GaN stack and a dielectric layer is performed, followed by the deposition of a metal gate electrode. The thin AlN\/GaN stack is designed such that substantially no charge is induced under the gate at zero gate bias, providing the device with normally-off characteristics. Under a positive gate bias, electrons may accumulate at the interface between the AlN layer and the underlying GaN buffer. The electrons have high mobility typical of semiconductor heterointerfaces, resulting in a low on-state resistance. Since the layers that form the gate structure are formed separately from the layers that form the access region, each layer structure can be optimized separately to achieve desired device characteristics as will be discussed further herein.","Processing steps in the fabrication of semiconductor devices in accordance with some embodiments of the present invention will be discussed with respect to . Referring first to , a substrate  is provided on which nitride based devices may be formed. In some embodiments of the present invention, the substrate  may be a semi-insulating silicon carbide (SiC) substrate that may be, for example, 4H polytype of silicon carbide. Other silicon carbide candidate polytypes include the 3C, 6H, and 15R polytypes. The term \u201csemi-insulating\u201d is used in a relative rather than absolute sense. In particular embodiments of the present invention, the silicon carbide bulk crystal has a resistivity equal to or higher than about 1\u00d710\u03a9-cm at room temperature.","Optional buffer, nucleation and\/or transition layers (not shown) may be provided on the substrate . For example, an AlN buffer layer may be provided to provide an appropriate crystal structure transition between the silicon carbide substrate and the remainder of the device.","Silicon carbide has a much closer crystal lattice match to Group III nitrides than does sapphire (AlO), which is a very common substrate material for Group III nitride devices. The closer lattice match may result in Group III nitride films of higher quality than those generally available on sapphire. Silicon carbide also has a very high thermal conductivity so that the total output power of Group III nitride devices on silicon carbide is, typically, not as limited by thermal dissipation of the substrate as in the case of the same devices formed on sapphire. Also, the availability of semi-insulating silicon carbide substrates may provide for device isolation and reduced parasitic capacitance. Appropriate SiC substrates are manufactured by, for example, Cree, Inc., of Durham, N.C., the assignee of the present application.","Although silicon carbide may be used as a substrate material, embodiments of the present invention may utilize any suitable substrate, such as sapphire, aluminum nitride, aluminum gallium nitride, gallium nitride, silicon, GaAs, LGO, ZnO, LAO, InP and the like without departing from the scope of the present invention. In some embodiments, an appropriate buffer layer also may be formed.","Returning to , a buffer (channel) layer  is formed on the substrate . The buffer layer  may be formed on the substrate  using buffer layers, transition layers, and\/or nucleation layers as described above. The buffer layer  may be under compressive strain. Furthermore, the channel layer and\/or buffer nucleation and\/or transition layers may be epitaxially grown by metal-organic chemical vapor deposition (MOCVD) or by other techniques known to those of skill in the art, such as molecular beam epitaxy (MBE), hydride vapor phase epitaxy (HVPE) or other suitable techniques.","In some embodiments of the present invention, the buffer layer  is a Group III-nitride, such as AlGaN where 0\u2266x<1, provided that the energy of the conduction band edge of the buffer layer  is less than the energy of the conduction band edge of the barrier layer  at the interface between the channel and barrier layers. In certain embodiments of the present invention, x=0, indicating that the buffer layer  is GaN. The buffer layer  may also include other Group III-nitrides such as InGaN, AlInGaN or the like without departing from the scope of the present invention. The buffer layer  may be undoped (\u201cunintentionally doped\u201d) and may be grown to a thickness of from about 0.5 \u03bcm to about 10 \u03bcm. The buffer layer  may also be a multi-layer structure, such as a superlattice or combinations of GaN, AlGaN or the like without departing from the scope of the present invention.","A barrier layer  is formed on the buffer layer . The barrier layer  may have a bandgap that is greater than the bandgap of the buffer layer  and the barrier layer  may also have a smaller electron affinity than the buffer layer . Thus, a two-dimensional electron gas (2-DEG)  is formed at the heterojunction of two semiconductor materials (barrier layer  and buffer layer ) with different bandgap energies, and where the smaller bandgap material has a higher electron affinity. The 2-DEG  is an accumulation layer in the undoped (\u201cunintentionally doped\u201d), smaller bandgap material and can contain a very high sheet electron concentration in excess of, for example, 10carriers\/cm. Additionally, electrons that originate in the wider-bandgap semiconductor transfer to the 2-DEG, allowing a high electron mobility due to reduced ionized impurity scattering.","The barrier layer  may be epitaxially grown directly on the buffer layer . In certain embodiments of the present invention, the barrier layer  includes AlN, AlInN, AlGaN and\/or AlInGaN with a thickness of from about 100 \u212b to about 700 \u212b. In some embodiments, the barrier layer  may include AlGaN where 0\u2266x<0.32. In particular embodiments, x=0.22.","While embodiments of the present invention are described herein with reference to particular HEMT structures, the present invention should not be construed as limited to such structures. For example, additional layers may be included in the HEMT device while still benefiting from the teachings of the present invention. Such additional layers may include a GaN cap layer on the barrier layer . Furthermore, the barrier layer  may also be provided with multiple layers. Thus, embodiments of the present invention should not be construed as limiting the barrier layer to a single layer but may include, for example, barrier layers having combinations of GaN, AlGaN and\/or AlN layers. For example, a GaN, AlN structure may be utilized to reduce or prevent alloy scattering. Thus, embodiments of the present invention may include nitride based barrier layers, such nitride based barrier layers may include AlGaN based barrier layers, AlN based barrier layers and combinations thereof.","In particular embodiments of the present invention, the barrier layer  is thick enough and has a high enough Al composition and doping to induce a significant carrier concentration at the interface between the buffer layer  and the barrier layer  through polarization effects when the barrier layer  is buried under ohmic contact metal.","As noted above, the barrier layer  may have a bandgap larger than that of the buffer layer  and a smaller electron affinity than the buffer layer . Accordingly, in certain embodiments of the present invention, the barrier layer  may include AlGaN, AlInGaN and\/or AlN or combinations of layers thereof. The barrier layer  should not be so thick as to cause cracking or substantial defect formation therein. In certain embodiments of the present invention, the barrier layer  is undoped or doped with an n-type dopant to a concentration less than about 1\u00d710cm. In some embodiments of the present invention, the barrier layer  includes AlGaN where 0<x<=1. In particular embodiments, the aluminum concentration may be about 25%. However, in other embodiments of the present invention, the barrier layer  comprises AlGaN with an aluminum concentration of between about 5% and about 100%. In some embodiments of the present invention, the aluminum concentration is greater than about 10%.","As further illustrated in , a first non-conducting spacer layer  may be formed on the barrier layer . The first non-conducting spacer layer may include, for example, silicon nitride. The first non-conducting spacer layer may have a thickness of from about 300 \u212b to about 3000 \u212b.","Referring now to , the spacer layer , the barrier layer  and the buffer layer are patterned and etched using a mask . The mask  may include a photoresist and\/or a metal, and may be patterned using conventional photolithographic\/liftoff techniques without departing from the scope of the present invention. In particular, buffer layer , the barrier layer  and the spacer layer  are etched to form a trench . As illustrated, the trench extends through the spacer layer  and the barrier layer  and into the buffer layer  exposing a portion of the buffer layer. In some embodiments, the trench  may extend from about 50 to about 500 \u212b into the buffer layer . The etch time may be adjusted such that the process will terminate when the trench  has extended into the buffer layer  in the acceptable range.","Referring now to , the mask  is removed and a gate structure  () is formed on the trench and on the spacer layer. In embodiments of the present invention illustrated in , the gate structure is a dielectric layer . However, as will be discussed further below with respect to , the gate structure  () is not limited to this configuration.","Referring to , in some embodiments of the present invention, the formation of the gate structure  is preceded by the formation of an optional thin GaN layer . After etching the trench , the exposed surface of the buffer layer  may be rough. This rough surface is the surface which, after the deposition of the gate structure , forms the interface where electrons are accumulated in the on-state of the device. Roughness of this interface can lead to lower electron mobility and higher device on-resistance. Thus, according to some embodiments of the present invention, a thin GaN layer  is formed (deposited) in the trench  prior to the formation of the gate structure . The thin GaN layer  may grow on the buffer layer  and sidewalls of the barrier layer , but will typically not grow on the spacer layer . In some embodiments, the thin GaN layer may be grown using metal-organic chemical vapor deposition (MOCVD) at a temperature of from about 600 to about 1200\u00b0 C. However, embodiments of the present invention are not limited to this formation process. When the thin GaN layer  is deposited, the roughness caused by the trench etch can be recovered into step-flow morphology typical of as-grown GaN. The thin GaN layer  may have a thickness of from about 2.0 \u212b to about 50 \u212b.","Referring again to , as discussed above, in embodiments of the present invention illustrated in , the gate structure  () is provided by a dielectric layer . Thus, if the structure of  included the thin GaN layer  to recover the surface smoothness, the thin GaN layer  would be provided between the trench  and the dielectric layer . The dielectric layer may have a thickness of from about 60 \u212b to about 600 \u212b.","The dielectric layer  may include silicon nitride (SiN), silicon dioxide (SiO), AlSiN, and\/or another suitable dielectric material, such as silicon oxynitride (SiON). It will be understood that the terms \u201cSiN,\u201d \u201cSiN\u201d and \u201csilicon nitride\u201d are used herein interchangeably to refer to both stoichiometric and non-stoichimetric silicon nitride. Other materials may also be utilized for the dielectric layer . For example, the dielectric layer  could also include magnesium oxide, scandium oxide, aluminum oxide and\/or aluminum oxynitride. Furthermore, the dielectric layer  may be a single layer or may include multiple layers of uniform and\/or non-uniform composition. The material of the dielectric layer  should be capable of withstanding relatively high temperatures.","In general, the dielectric layer  may be a dielectric layer that has a relatively high breakdown field strength and that provides a relatively low interface trap density at the interface with an underlying Group III-nitride layer such as the buffer layer . The dielectric layer  may not be reactive to the material of the barrier layer . Moreover, the dielectric layer  may have a relatively low level of impurities therein. For example, the dielectric layer  may have a relatively low level of hydrogen and other impurities, including oxygen, carbon, fluorine and chlorine. In addition, the dielectric layer  may be stable at relatively high temperatures (e.g. >1000\u00b0 C.) in order to withstand high annealing temperatures used in subsequent process steps.","In particular embodiments of the present invention, the dielectric layer  includes SiN. The SiN dielectric layer  may be formed, for example, by Chemical Vapor Deposition (CVD). The SiN dielectric layer  may be stoichiometric (i.e. the ratio of silicon to nitrogen in the material is about 3:4). The stoichiometry of a SiN layer may be adjusted, for example, by adjusting the relative flow rates of SiHand NHsource gases in a CVD process. Moreover, when formed at relatively high temperatures, CVD-grown SiN tends to be stoichiometric.","The stoichiometry of a SiN layer may also affect the index of refraction of the layer. In certain embodiments of the present invention, a SiN dielectric layer  may have an index of refraction at a 633 nm wavelength of from about 1.6 to about 2.2. In particular embodiments, the index of refraction of a SiN dielectric layer  is 1.98\u00b10.05 as measured by ellipsometry. Stoichiometric SiN may also be characterized by its etch rate in a buffered oxide etch (BOE). For example, the etch rate of stoichiometric SiN in BOE is nearly zero.","In some embodiments, the dielectric layer  may be SiO. The SiOmay be formed by LPCVD and\/or MOCVD and may be stoichiometric. In certain embodiments of the present invention, an SiOprotective layer may have an index of refraction at a 633 nm wavelength of from about 1.36 to about 1.56. In particular embodiments, the index of refraction of an SiOprotective layer is 1.46\u00b10.03 as measured by ellipsometry.","When the dielectric layer  includes silicon nitride, the dielectric layer  may have impurity levels at or below the levels shown in Table 1, as measured by secondary ion mass spectroscopy (SIMS) with a Cs ion beam.",{"@attributes":{"id":"p-0067","num":"0066"},"tables":{"@attributes":{"id":"TABLE-US-00001","num":"00001"},"table":{"@attributes":{"frame":"none","colsep":"0","rowsep":"0"},"tgroup":{"@attributes":{"align":"left","colsep":"0","rowsep":"0","cols":"3"},"colspec":[{"@attributes":{"colname":"offset","colwidth":"35pt","align":"left"}},{"@attributes":{"colname":"1","colwidth":"35pt","align":"left"}},{"@attributes":{"colname":"2","colwidth":"147pt","align":"center"}}],"thead":{"row":[{"entry":[{},"TABLE 1"]},{"entry":[{},{"@attributes":{"namest":"offset","nameend":"2","align":"center","rowsep":"1"}}]},{"entry":[{},"Element","Concentration (cm)"]},{"entry":[{},{"@attributes":{"namest":"offset","nameend":"2","align":"center","rowsep":"1"}}]}]},"tbody":{"@attributes":{"valign":"top"},"row":[{"entry":[{},"H","4 \u00d7 10"]},{"entry":[{},"O","3 \u00d7 10"]},{"entry":[{},"C","7 \u00d7 10"]},{"entry":[{},"F","1 \u00d7 10"]},{"entry":[{},"Cl","4 \u00d7 10"]},{"entry":[{},{"@attributes":{"namest":"offset","nameend":"2","align":"center","rowsep":"1"}}]}]}}}}},"The dielectric layer may include a high purity SiN layer as described in U.S. patent application Ser. No. 11\/286,805 entitled \u201cGROUP III NITRIDE SEMICONDUCTOR DEVICES WITH SILICON NITRIDE LAYERS AND METHODS OF MANUFACTURING SUCH DEVICES\u201d filed Nov. 23, 2005, the disclosure of which is incorporated herein by reference as if fully set forth herein. In particular, pursuant to certain embodiments of the present invention, a SiN dielectric layer  may be grown using LPCVD or MOCVD at relatively high temperatures (e.g., above about 700\u00b0 C.). In particular embodiments, the SiN layers may be grown at a temperature in the range of about 900-1000\u00b0 C. Such high temperature growth may also facilitate reducing the impurity levels in the SiN layer. Additionally, high growth rates may be employed which may facilitate reducing the levels of background reactor impurities incorporated into the SiN layer. For example, in certain embodiments of the present invention, the SiN layer(s) may be grown at a growth rate of at least about 0.2 microns\/hour. In some embodiments, the growth rate may be about 2 microns\/hour.","Graphs illustrating a simulated conduction band edge in the off- and on-state of a device including a dielectric layer  having a thickness of about 300 \u212b according to some embodiments of the present invention are provided in . As discussed above, in the device on-state, the electrons accumulate at the dielectric-semiconductor interface. These electrons presumably have a low mobility, due to the proximity to the dielectric layer . This can have an adverse effect on the overall device on-resistance. However, if the gate length is sufficiently short compared to the length of the access region, the high resistance under the gate may not substantially increase the on-resistance of the device.","After formation of the dielectric layer, source  and  drain contacts () are formed. The source  and drain  contacts can be formed using any method known to those having skill in the art. For example, a mask may be formed on the spacer layer , and windows may then be opened in the mask for the source and drain contacts  and . The mask may include SiO, metal, photoresist or any other suitable mask material.","A metal layer may then be deposited, for example by evaporation, on the mask and on the portions of the barrier layer  exposed by the mask to provide the source and drain contacts , . Suitable metals may include Ti, Si, Ni, Au, Al, Ta, Mo, TiN, WSiN, and\/or Pt. In particular embodiments, the metal can include a stack of Ti (250 \u212b), Al (1000 \u212b) and Ni (500 \u212b) formed in order on the substrate. The mask may then be lifted off, leaving source and drain contacts  and  on the source and drain regions as illustrated in . The source and drain contacts  and  may be ohmic contacts without departing from the scope of the present invention.","In some embodiments, the deposited metal may be annealed to reduce the contact resistance of the source and drain contacts  and . The anneal may be an anneal at a temperature from about 600 to about 1200\u00b0 C. in an atmosphere of an inert gas such as Nor Ar. Through the use of an ohmic contact anneal, the resistance of the ohmic contacts may be reduced from a relatively high resistance to about 1
