Repository: api-evangelist/patents

# API Partners
This is my API partners research

File: _posts/2009-01-28-nonplatinum-bimetallic-polymer-electrolyte-fuel-cell-catalysts.markdown (part 1 of 2)
---
title: Non-platinum bimetallic polymer electrolyte fuel cell catalysts
abstract: A polymetallic nanoparticle alloy having enhanced catalytic properties including at least one noble metal and at least one base metal, where the noble metal is preferentially dispersed near the surface of the nanoparticle and the base metal modifies the electronic properties of the surface disposed noble metal. The polymetallic nanoparticles having application as a catalyst when dispersed on a carbon substrate and in particular applications in a fuel cell. In various embodiments a bimetallic noble metal-base metal nanoparticle alloy may be used as an electrocatalyst offering enhanced ORR activity compared to the monometallic electrocatalyst of noble metal.
url: http://patft.uspto.gov/netacgi/nph-Parser?Sect1=PTO2&Sect2=HITOFF&p=1&u=%2Fnetahtml%2FPTO%2Fsearch-adv.htm&r=1&f=G&l=50&d=PALL&S1=08129306&OS=08129306&RS=08129306
owner: UChicago Argonne, LLC
number: 08129306
owner_city: Chicago
owner_country: US
publication_date: 20090128
---

{"@attributes":{"id":"description"},"RELAPP":[{},{}],"heading":["CROSS REFERENCE TO RELATED PATENT APPLICATIONS","STATEMENT OF GOVERNMENT INTEREST","FIELD OF THE INVENTION","BACKGROUND OF THE INVENTION","SUMMARY OF THE INVENTION","DETAILED DESCRIPTION OF PREFERRED EMBODIMENTS","EXAMPLE 1","EXAMPLE 2","EXAMPLE 3"],"p":["The present application claims priority to U.S. Provisional Patent Application No. 61\/062,634, filed Jan. 28, 2008 incorporated herein by reference in its entirety.","The United States Government has certain rights in this invention pursuant to Contract No. W-31-109-ENG-38 between the United States Government and The University of Chicago and\/or pursuant to Contract No. DE-AC02-06CH11357 between the United States Government and UChicago Argonne, LLC representing Argonne National Laboratory.","This invention is directed to a catalyst composed of a non-platinum containing polymetallic alloy. More particularly, the invention is directed to polymetallic alloys of at least one noble metal and at least one base metal. The polymetallic catalyst is prepared such that a catalytically active noble metal is preferentially located near and\/or at the surface of alloy particles with the bulk of a given particle being the base metal which operates to alter in a selected manner the electronic properties of the surface noble metal.","This section is intended to provide a background or context to the invention that is, inter alia, recited in the claims. The description herein may include concepts that could be pursued, but are not necessarily ones that have been previously conceived or pursued. Therefore, unless otherwise indicated herein, what is described in this section is not prior art to the description and claims in this application and is not admitted to be prior art by inclusion in this section.","Numerous chemical reactions rely on the use of catalysts to accelerate and control reaction products to achieve commercially useful products, reaction, efficiency, and obtain proper reaction products. For example, catalysts play an important role in polymer electrolyte fuel cell (PEFC) power systems. However, one of the major barriers to the commercialization of PEFC power systems, especially for the automotive application, is cost. The high cost is largely due to the use of platinum-containing electrocatalysts, where the majority of the catalyst is platinum, in the fuel cell electrodes. In the area of polymer electrolyte fuel cell systems the cost of the membrane-electrode assembly system can amount to almost 84% of the total cost of a fuel cell stack and the cost of the anode and cathode are about half that total. While there has been substantial progress recently in reducing the Pt metal loading requirements for the anode and cathode, the cost for the anode and cathode still makes polymer electrolyte fuel cells too expensive for widespread commercial use. The United States Department of Energy has set a target for fuel cell catalyst cost of $5\/kW power, with the current status being approximately $25\/kW using a platinum cost of $1100\/Troy Ounce. Consequently, any further substantial cost reductions, needed to meet the targets for commercial viability, will likely require dramatic improvement of Pt-based catalyst properties or eliminating use of Pt, and using a lower cost metal to improve performance.","Various alternative cathode electrocatalysts for PEFCs, such as non-Pt binary and ternary alloys, early transition metal chalcogenides, macrocycles containing the MNmoiety, and various transition metal carbides and nitrides have been developed to address this issue.","The Department of Energy has set a goal to achieve a fuel cell cost of $8\/kW of power. In addition, the Pt free catalyst must perform at or above Pt activity for oxygen reduction reaction (ORR), and the catalyst must be more stable than Pt in an acidic fuel cell environment. The DOE standards for specific activity, mass activity, volume activity and stability are, respectively, 720 \u03bcA\/cm, 0.44 A\/mg (@900 mV), >130 A\/cm(@ 800 mV) and 5,000 hours with potential cycling. The currently available Pt based electrocatalyst not only is extremely costly but also falls short of these technical performance requirements by a factor of two to three.","A nanoparticle based catalyst is provided which employs one or more of a noble metal in combination with one or more of a base metal to reduce the cost of a catalyst that may be used, for example, in fuel cells. Various non-platinum bimetallic alloy electrocatalysts with characteristics similar to Pt cathode electrocatalysts currently used in PEFCs have been developed using the techniques of the present inventions. The systems chosen are base metal-noble metal combinations, where the purpose of the major component, the base metal, is to modify the electronic properties of the minor component, the noble metal. Material selection choices are based, in part, by density functional theory calculations that have shown that a shift of the d-band center of a noble metal layer on the surface of a bulk base metal may be expected to occur as a result of the modification by the base metal, making it more \u201cPt-like\u201d in its bonding characteristics with the oxygen reduction reaction (ORR) intermediates.","Several such bimetallic combinations consisting of different noble metals and correspondingly appropriate base metals have been identified based on the above considerations. For example, a Pd\u2014Cu bimetallic system may be configured to yield activity levels applicable to commercial fuel cell applications. The Pd to Cu ratio and heat treatment temperature may be varied to alter the electrochemistry and oxygen reduction activity of high surface area Pd\u2014Cu electrocatalysts.","The electronic configuration of the noble metal is advantageously modified by selection of particular base metals, and the noble metal is disposed preferentially at the surface of the underlying base metal substrate, which in an embodiment is a particle. In particular, the base metal is alloyed with a noble metal to influence a d-band center of the noble metal to achieve a similar electronic configuration as the present state-of-the-art oxygen reduction electrocatalyst, PtCo. Further, the chemical stability of the noble metal against dissolution under highly acidic conditions is increased by appropriate alloying. The alloy creates a strong tendency for the two metals of the noble metal\/base metal to form intermetallic compounds and solid solutions, and for the noble metal to segregate to the surface of these compounds and solutions. Particle size is also controlled to increase active surface area of the bimetallic alloy and disperse the alloy on a high surface area carbon. Various embodiments include, for example, Pd\u2014Cu, Pd\u2014Ni, and Pd\u2014Fe alloy systems. The noble metals and noble\/base metal alloys may be deposited on a carbon substrate by co-impregnation of the metal nitrate or chloride form, colloidal deposition, or co-reduction of the metal nitrates or chlorides in solution in the presence of the carbon substrate. After deposition on the carbon substrate, the metals, metal nitrates, or metal chlorides may be heated in a reducing atmosphere to reduce the precursors to metals and promote the formation of intermetallic compounds or solid solutions.","Various compositions of Pd\u2014Cu catalysts supported on Vulcan carbon were prepared by impregnation and subsequent reduction at elevated temperatures (300-800\u00b0 C.) in a dilute hydrogen atmosphere. Characterization of these catalysts by XRD and TEM-EDX showed that bimetallic alloys had formed. The degree of alloying, metal particle size, and particle composition were strongly dependent on the processing temperature and also varied with the ratio of Pd precursor to Cu precursor. Improved alloying and controllable particle composition achieved at the higher processing temperatures, but with larger metal particle sizes. Formation of a line-compound (PdCu) was evident at approximately 600\u00b0 C. for the compositions with Pd:Cu molar ratios of 1:3 and 1:1.","The ORR activity obtained from these catalysts varied with the heat treatment temperature and the Pd:Cu precursor ratio, which can be correlated to variations in the degree of alloying, nanoparticle sizes, and bimetallic composition. Overall, the best ORR activity, which was 5 to 6 times higher than that of monometallic Pd catalyst, was shown by the bimetallic compositions treated at 600\u00b0 C. with Pd:Cu molar ratios of 1:1 and 1:3. XRD analysis showed that a PdCu line compound (ordered phase) was formed in these two compositions. Catalyst preparation methods that offer higher degree of alloy homogeneity with smaller particle size and formation of desired nanostructure and alloy phases at moderate temperatures (e.g., the colloidal technique) may improve ORR activity of the bimetallic catalysts.","Acid treatment of the Pd\u2014Cu catalysts improved the ORR activity of the catalysts due to the removal of unwanted phase such as unalloyed Cu. The leaching of both Pd and Cu from the alloyed Pd\u2014Cu indicates that certain phases of the bimetallic catalyst are not stable in acidic medium. However, after acid treatment, the Pd mass-normalized ORR activities are enhanced, indicating that the most active phases are stable in acid.","These and other features of various embodiments of the present invention, together with the organization and manner of operation thereof, will become apparent from the following detailed description when taken in conjunction with the accompanying drawings, wherein like elements have like numerals throughout the several drawings described below.","A Pt free bimetallic catalyst has been prepared based on one or more noble metals alloyed with one or more base metals. The catalyst finds particular use as a polymer fuel cell catalyst in which the electronic configuration of the noble metal is adjusted by establishing a base metal alloy which enhances and\/or achieves a desired catalytic activity. The alloy also is formed to preferentially segregate the noble metal at or near a surface region of a particle formed of the alloy. Accordingly, the base metal is primarily confined to regions remote from the surface. Noble metals for use in the catalyst include, for example, Ir, Rh, Pd, and Au. The noble metal is alloyed with a base metal, such as, Cu, Fe, Co, Ni, Zn, Ta, W, Re, and Mo to form a bimetallic. It is also contemplated that one or more noble metals can be alloyed with one or more base metals to form ternary and quaternary compounds of the above-named elements having the desired electronic and chemical properties to meet the requirements for the catalyst.","To achieve the desired catalyst requirements, direct four electron transfers may be accomplished with high electrocatalytic activity (comparable to or greater than Pt), during the Oreduction (ORR) in acidic media,",{"@attributes":{"id":"p-0037","num":"0036"},"tables":{"@attributes":{"id":"TABLE-US-00001","num":"00001"},"table":{"@attributes":{"frame":"none","colsep":"0","rowsep":"0"},"tgroup":{"@attributes":{"align":"left","colsep":"0","rowsep":"0","cols":"3"},"colspec":[{"@attributes":{"colname":"offset","colwidth":"21pt","align":"left"}},{"@attributes":{"colname":"1","colwidth":"77pt","align":"center"}},{"@attributes":{"colname":"2","colwidth":"119pt","align":"center"}}],"thead":{"row":[{"entry":[{},{"@attributes":{"namest":"offset","nameend":"2","align":"center","rowsep":"1"}}]},{"entry":[{},"two electron transfer","four electron transfer"]},{"entry":[{},{"@attributes":{"namest":"offset","nameend":"2","align":"center","rowsep":"1"}}]}]},"tbody":{"@attributes":{"valign":"top"},"row":[{"entry":[{},"O+ 2H+ 2e= HO","O+ 4H+ 4e= 2HO"]},{"entry":[{},{"@attributes":{"namest":"offset","nameend":"2","align":"center","rowsep":"1"}}]}]}}}},"br":{}},"As shown in , a variety of bimetallic alloys can be formed for each of the noble metals (such as, Pd, Rh and Ir) with the alloy formed such that the noble metal substantially segregates to the surface of the alloy. The base metal, predominantly in the interior of the alloy, modifies the electronic properties of the noble metal shell making them similar to those of Pt. The electronic properties of the metal control, in part, the ability of the metal to catalyze the oxygen reduction reaction. One measure of the suitability of the electronic properties of the metal for this reaction is the metals' d-band center.  is a bar chart of the expected d-band centers of the surface-segregated noble metal on a base metal core, as calculated using density functional theory. Shown for comparison, is the target d-band center of a state-of-the art Pt catalyst.","FIGS. A()-A() illustrate the microstructure of Pd\u2014Cu metal catalysts prepared by co-impregnation into a high surface area carbon substrate. The small, dark particles are the Pd\u2014Cu nanoparticles, while the lighter carbon serves as the substrate for the alloy particles. The particle size and distribution change noticeably at the different temperatures of treatment. At 800\u00b0 C. there is a definite trend to a more homogeneous particle distribution, being substantially flat over a size range of 45-85 nm with a larger number of selected particles size.","The ORR activity is illustrated in  as determined by conventional experiments in oxygen-saturated 0.6 M HClO. Notably, the Pd\u2014Cu catalyst displays a higher activity than Pd alone.  shows the ORR mass activity at 0.85V for various compositions at different treatment temperatures. The ORR activity is dependent on composition and processing temperature for the catalyst. Throughout, catalysts are denoted by the nominal, as-prepared molar ratio of Pd to Cu (e.g., the catalyst with a nominal Pd to Cu molar ratio of 1 to 3 is referred to as (1:3)Pd:Cu).","These bimetallic alloy nanoparticles can thus be readily controlled to produce different compositions, different particle size, different electronic configurations and different compositional distribution for the noble metal to provide the desired catalytic activity. The alloy nanoparticle may be incorporated in a monolayer of an organic molecular compound or surfactant shell to provide preselected activity and chemical stability. The organic shell can prevent nanoparticle agglomeration or breakdown. In addition, interparticle interactions of the shell molecules confer spatial controllability in the assembly of particles on a substrate or a support material. The surface of the metallic core can also be readily manipulated to obtain the desired morphology of the bimetallic alloy particle. The organic monolayer is subsequently removed to form a catalytically-active surface.","In FIGS. A()-B(), the controllability of Pd\u2014Cu particles is shown for two Pd\u2014Cu alloys: (1:1) and (1:3) with relatively similar particle sizes. For the (1:3) alloy the resulting nanoparticle dispersion on carbon and the particle size distribution are shown in  and , respectively. The particles were produced by thermally treating in air at 300\u00b0 C. for two hours and then for another two hours at 400\u00b0 C. in H\/He. Thermal exposure changes particle size and should be accounted for in a selected commercial application.","The following non-limiting examples are illustrative of methods of manufacture of a bimetallic alloy catalyst.","Preparation of Pd\u2014Cu Bimetallic Electrocatalysts","Carbon supported Pd\u2014Cu bimetallic catalysts with nominal molar ratios of Pd to Cu ranging from 9:1 to 1:9 as well as Pd alone were prepared by co-impregnation followed by reduction with hydrogen. A palladium nitrate solution (10 wt % Pd(NO)in 10 wt % HNO, Sigma-Aldrich) and copper nitrate (Cu(NO).2.5HO, Sigma-Aldrich) were used as the metal precursors. For a fixed molar ratio of a Pd\u2014Cu bimetallic composition, a minimal amount of deionized water (Millipore, >18.2 M\u03a9 purity) was used to dissolve the desired amount of copper nitrate, which was then mixed with the required amount of palladium nitrate solution. The solution mixture was impregnated into pre-weighed XC-72R Vulcan Carbon (Cabot). This mixture was then dried at 100\u00b0 C. overnight. The final catalyst was then formed by heating the impregnated sample in dilute hydrogen in helium (3.67% H, Linde) at three different temperatures, 300\u00b0 C., 600\u00b0 C., and 800\u00b0 C., respectively, for 2 to 4 hours. The composition of the bimetallic catalysts on the carbon support was determined by inductively-coupled plasma-atomic emission spectroscopy (ICP-AES).","Acid treatment of these catalysts was carried out to examine the stability of the catalysts and to remove possible unwanted phases in the Pd\u2014Cu bimetallic compositions prepared as described above. In this treatment, about 25-50 mg of catalyst was mixed with 1-2 g of 0.6 M HClOsolution for a minimum of 3 days, with agitation. The catalyst was then filtered from the acid solution, washed with deionized water (>18 M\u03a9, Millipore), and then dried overnight at 100\u00b0 C. The acid was collected and analyzed by high-resolution inductively-coupled plasma-mass spectrometry (ICP-MS, Fisons Quadrupole PQII+ICPMS) to determine the concentrations of dissolved metals, which were used to calculate the compositions of the acid-treated catalysts.","Materials Characterization","Temperature programmed reduction (TPR) experiments were carried out using a micro-reactor system (Zeton Altamira, Model AMI-100) and 3.8% hydrogen in argon atmosphere. The TPR experiments were performed on the metal precursor-impregnated Vulcan carbon following removal of the aqueous solvent. The samples included the Pd\u2014Cu bimetallic composition with the highest copper content and a monometallic composition containing only Pd, to determine the temperatures at which both metal precursors supported on carbon were reduced to their metallic forms.","The catalyst powders formed after the heat treatment at 300\u00b0 C., 600\u00b0 C., and 800\u00b0 C. in dilute hydrogen were characterized by X-ray diffraction (XRD, Siemens D5000, Cu K\u03b1) by scanning between 5\u00b0 and 80\u00b0 2\u03b8 at a rate of 0.25\u00b0 2\u03b8\/min. The size and morphology of the catalyst particles were analyzed using transmission electron microscopy (TEM, Philips CM30T, 200 kV). This TEM is equipped with an Energy-Dispersive X-Ray analyzer (EDX), which was also used to determine the catalyst particle composition. Carbon-loaded nanoparticle samples were made into dilute suspensions in isopropanol and then drop-cast onto a carbon-coated gold grid, followed by solvent evaporation in air at room temperature, leaving the catalyst on the carbon-coated TEM grid.","Electrochemical Characterization","For both the as-prepared and the acid-treated catalysts, inks were made by mixing the catalyst powder, NAFION\u00ae solution (5 wt % solution in a mixture of lower aliphatic alcohols and water, Sigma-Aldrich), and methanol. The amount of the NAFION\u00ae solution added yielded a volume ratio of 50:50 of dry NAFION to catalyst. An aliquot of 0.5 \u03bcL of ink was then applied to a glassy carbon rotating disk electrode (RDE, Pine Instruments Co., geometric area=0.196 cm) and air-dried at room temperature to form a thin-film RDE. The amount of the catalyst deposited on the glassy carbon electrode was determined by weighing 3-5 aliquots of 0.5 \u03bcL of the catalyst ink, ranging from 15 to 80 \u03bcg\/cm.","Cyclic Voltammograms (CVs) of the catalysts thin-film RDE, with and without rotation, were measured separately in the deaerated and O-saturated 0.6 M HClOelectrolyte solution, using a CHI 660A Electrochemical Workstation (CH Instruments, Inc.). This concentration of perchloric acid was chosen to mimic the acidity of the PEFC membrane electrolyte. The perchloric acid electrolyte was prepared from 70% HClO(GFS Chemical, Inc., veritas double-distilled) and deionized water (>18 M\u03a9, Millipore). The counter electrode was gold wire located in a separate fritted compartment. The reference was a Hg\/HgSOelectrode with a filling solution of 0.5 M HSO. Both the Ar (for deaeration) and Ogases used were ultra-high purity (99.999% Ar, 99.99% O, Linde). The steady-state CVs were obtained by rotating the thin-film RDE at various rates, using an electrode rotator (Pine Instruments Co., AFMSRX). The values of potentials provided herein are referenced to the standard hydrogen electrode (SHE). All electrochemical experiments were performed at room temperature (about 22\u00b0 C.).","Characterization of Catalysts","Temperature programmed reduction (TPR) experiments were performed on the dried metal nitrate-impregnated Vulcan carbon to determine the temperatures at which the Pd and Cu precursors are reduced to the corresponding metal. Two representative compositions were chosen for TPR analysis: the one containing the highest Cu content, (1:9)Pd:Cu, and the one containing only Pd. These two catalysts are expected to be the easiest (Pd) and the most difficult ((1:9)Pd:Cu) to reduce to metallic form among all the impregnated samples. The reduction of the metal precursors in the rest of the bimetallic compositions is thus expected to occur within the temperature range observed for the Pd alone and (1:9)Pd:Cu compositions.",{"@attributes":{"id":"p-0051","num":"0050"},"figref":"FIG. 1"},{"@attributes":{"id":"p-0052","num":"0051"},"figref":"FIG. 1","sub":"2 "},"The metal loading of the catalysts was determined by ICP-AES. Table I shows the nominal and experimentally determined palladium-to-copper ratios. For the different Pd\u2014Cu bimetallic compositions prepared, the total moles of metal (Pd+Cu) loaded on the support were kept constant; therefore, the weight loading of both metals varied with the change in the molar ratio Pd:Cu.",{"@attributes":{"id":"p-0054","num":"0053"},"tables":{"@attributes":{"id":"TABLE-US-00002","num":"00002"},"table":{"@attributes":{"frame":"none","colsep":"0","rowsep":"0"},"tgroup":[{"@attributes":{"align":"left","colsep":"0","rowsep":"0","cols":"1"},"colspec":{"@attributes":{"colname":"1","colwidth":"217pt","align":"center"}},"thead":{"row":{"entry":"TABLE I"}},"tbody":{"@attributes":{"valign":"top"},"row":[{"entry":{"@attributes":{"namest":"1","nameend":"1","align":"center","rowsep":"1"}}},{"entry":"Nominal catalyst compositions and catalyst"},{"entry":"compositions as determined by ICP-AES"}]}},{"@attributes":{"align":"left","colsep":"0","rowsep":"0","cols":"3"},"colspec":[{"@attributes":{"colname":"offset","colwidth":"49pt","align":"left"}},{"@attributes":{"colname":"1","colwidth":"49pt","align":"center"}},{"@attributes":{"colname":"2","colwidth":"119pt","align":"center"}}],"tbody":{"@attributes":{"valign":"top"},"row":{"entry":[{},"Nominal","Composition as determined by ICP-AES"]}}},{"@attributes":{"align":"left","colsep":"0","rowsep":"0","cols":"7"},"colspec":[{"@attributes":{"colname":"1","colwidth":"49pt","align":"center"}},{"@attributes":{"colname":"2","colwidth":"21pt","align":"center"}},{"@attributes":{"colname":"3","colwidth":"28pt","align":"center"}},{"@attributes":{"colname":"4","colwidth":"35pt","align":"center"}},{"@attributes":{"colname":"5","colwidth":"28pt","align":"center"}},{"@attributes":{"colname":"6","colwidth":"28pt","align":"center"}},{"@attributes":{"colname":"7","colwidth":"28pt","align":"center"}}],"tbody":{"@attributes":{"valign":"top"},"row":[{"entry":["Sample","Pd","Cu","Pd","Cu","Pd","Cu"]},{"entry":["name","at %","at %","at %","at %","wt %","wt %"]},{"entry":{"@attributes":{"namest":"1","nameend":"7","align":"center","rowsep":"1"}}}]}},{"@attributes":{"align":"left","colsep":"0","rowsep":"0","cols":"7"},"colspec":[{"@attributes":{"colname":"1","colwidth":"49pt","align":"center"}},{"@attributes":{"colname":"2","colwidth":"21pt","align":"char","char":"."}},{"@attributes":{"colname":"3","colwidth":"28pt","align":"char","char":"."}},{"@attributes":{"colname":"4","colwidth":"35pt","align":"char","char":"."}},{"@attributes":{"colname":"5","colwidth":"28pt","align":"char","char":"."}},{"@attributes":{"colname":"6","colwidth":"28pt","align":"char","char":"."}},{"@attributes":{"colname":"7","colwidth":"28pt","align":"char","char":"."}}],"tbody":{"@attributes":{"valign":"top"},"row":[{"entry":["(9:1)Pd:Cu","90","10","90.0","10.0","20.3","1.35"]},{"entry":["(3:1)Pd:Cu","75","25","74.9","25.1","16.3","3.27"]},{"entry":["(1:1)Pd:Cu","50","50","49.1","50.9","10.6","6.57"]},{"entry":["(1:3)Pd:Cu","25","75","24.8","75.2","5.23","9.46"]},{"entry":["(1:9)Pd:Cu","10","90","9.5","90.5","1.96","11.2"]},{"entry":["(1:0)Pd:Cu","100","0","100.0","0.0","7.52","0.0"]},{"entry":{"@attributes":{"namest":"1","nameend":"7","align":"center","rowsep":"1"}}}]}}]}}},{"@attributes":{"id":"p-0055","num":"0054"},"figref":"FIGS. 2-4"},"Based on the XRD peak positions shown in Figures, the cubic lattice constants of the supported monometallic Pd and bimetallic Pd\u2014Cu catalysts were calculated, using a metallic Pd structure starting model (fcc lattice). The results are shown in . The lattice constants of the isostructural Cu and Pd metals are shown in the figure as reference points. For the catalysts treated at the highest temperature (800\u00b0 C.), the lattice constant decreases linearly with increasing atomic percentage of Cu in the catalysts, in agreement with their relative atomic sizes and Vegard's Law. This indicates that solid solutions were formed between Pd and Cu throughout the whole concentration range at 800\u00b0 C. This observation is consistent with the Pd\u2014Cu binary phase diagram that indicates a continuous solid solution between Cu and Pd forms at temperatures above 600\u00b0 C. For the catalyst materials containing the highest Cu content (90 at % Cu), extra peaks in the XRD spectrum matching Cu metal were visible. Thus, with the catalyst preparation conditions described herein, in addition to the formation of solid solutions (or alloys), unalloyed copper was also present in the (1:9)Pd:Cu. This indicates either incomplete solid solution formation or that equilibrium was not established during the heat treatment time. For the catalysts with Cu content up to 50 at % and treated at the lower temperatures (300\u00b0 C. and 600\u00b0 C.), the linear decrease of lattice constant with the increase of Cu content indicates that the Pd\u2014Cu solid solution is formed and contains less than the nominal amount of Cu. Unalloyed Cu metal starts to appear in the catalysts at 50 at % Cu or higher and co-exists with the alloy phase. In fact, for the two samples annealed at the lower temperatures, the unalloyed Cu phase can be seen at much lower total Cu contents. Notably, for the catalyst treated at 600\u00b0 C., the value of the alloy lattice constant plateaued as the Cu content in the catalyst increased from 50 to 75 at %. The unchanged lattice constant with increasing Cu content indicates that a line compound is formed between Pd and Cu. This is in agreement with the published binary phase diagram of the Pd\u2014Cu alloy system, where at temperatures\u2266598\u00b0 C., the formation of the ordered phase PdCu has been indicated. However, here the phase has an fcc lattice rather than the bcc lattice previously observed.","Transmission electron microscopy and EDX were used to characterize the particle size, morphology, and composition of particles for various compositions of Pd\u2014Cu\/C catalysts treated at different temperatures.  shows a representative set of TEM micrographs for the (1:3)Pd:Cu catalysts heat-treated at 300\u00b0 C., 600\u00b0 C., and 800\u00b0 C. The metal nanoparticles exhibited highly faceted nanocrystalline features, observable at high magnifications. The size distributions were determined from an analysis of at least 50 particles in the TEM images (by tracing the particles and applying Gatan Digital Micrograph software). Table II summarizes the particle size and size distribution for various catalysts treated at different temperatures. It is evident that the particle sizes of the catalysts treated at relatively lower temperatures are controlled, with moderate size and monodispersity. However, higher heat treatment temperature yielded larger particle sizes and a wider size distribution for a fixed catalyst composition. For example, the (1:1)Pd\u2014Cu\/C treated at 600 and 800\u00b0 C. showed average particle sizes of more than three and ten times those observed in the sample treated at 300\u00b0 C. In addition, the particle size standard deviations were greater than two and six times, respectively, of the catalyst treated at 300\u00b0 C.",{"@attributes":{"id":"p-0058","num":"0057"},"tables":{"@attributes":{"id":"TABLE-US-00003","num":"00003"},"table":{"@attributes":{"frame":"none","colsep":"0","rowsep":"0"},"tgroup":[{"@attributes":{"align":"left","colsep":"0","rowsep":"0","cols":"1"},"colspec":{"@attributes":{"colname":"1","colwidth":"217pt","align":"center"}},"thead":{"row":{"entry":"TABLE II"}},"tbody":{"@attributes":{"valign":"top"},"row":[{"entry":{"@attributes":{"namest":"1","nameend":"1","align":"center","rowsep":"1"}}},{"entry":"Particle sizes of the bimetallic Pd\u2014Cu catalysts treated"},{"entry":"in dilute hydrogen in helium at the temperatures indicated"}]}},{"@attributes":{"align":"left","colsep":"0","rowsep":"0","cols":"2"},"colspec":[{"@attributes":{"colname":"offset","colwidth":"77pt","align":"left"}},{"@attributes":{"colname":"1","colwidth":"140pt","align":"center"}}],"tbody":{"@attributes":{"valign":"top"},"row":{"entry":[{},"Particle size (nm)"]}}},{"@attributes":{"align":"left","colsep":"0","rowsep":"0","cols":"4"},"colspec":[{"@attributes":{"colname":"1","colwidth":"77pt","align":"center"}},{"@attributes":{"colname":"2","colwidth":"49pt","align":"center"}},{"@attributes":{"colname":"3","colwidth":"42pt","align":"center"}},{"@attributes":{"colname":"4","colwidth":"49pt","align":"center"}}],"tbody":{"@attributes":{"valign":"top"},"row":[{"entry":["Samples","300\u00b0 C.","600\u00b0 C.","800\u00b0 C."]},{"entry":{"@attributes":{"namest":"1","nameend":"4","align":"center","rowsep":"1"}}},{"entry":["(1:9)Pd:Cu (90% Cu)","10.7 \u00b1 2.1\u2002","17.2 \u00b1 3.3","46.3 \u00b1 11.2"]},{"entry":["(1:3)Pd:Cu (75% Cu)","8.1 \u00b1 2.8","23.3 \u00b1 8.3","55.0 \u00b1 14.5"]},{"entry":["(1:1)Pd:Cu (50% Cu)","6.1 \u00b1 1.6","21.0 \u00b1 5.1","69.9 \u00b1 18.1"]},{"entry":["(3:1)Pd:Cu (25% Cu)","9.1 \u00b1 3.3","21.8 \u00b1 5.5","68.3 \u00b1 10.7"]},{"entry":["(9:1)Pd:Cu (10% Cu)","6.5 \u00b1 1.8","21.9 \u00b1 4.9","73.5 \u00b1 15.4"]},{"entry":{"@attributes":{"namest":"1","nameend":"4","align":"center","rowsep":"1"}}}]}}]}}},"The compositions of the various carbon-supported Pd\u2014Cu catalysts particles were examined by EDX analysis of multiple spots (ranging from 10 to 30) consisting of both individual and groups of particles. The results are shown in Table III. Notable, all the particles in the catalysts that were analyzed were found to have both Pd and Cu, indicating alloy formation between the two metals, consistent with XRD observations. Further, the compositions of different individual catalyst nanoparticles varied widely, clearly indicating poor homogeneity in the composition of the alloy nanoparticles. In fact, a bimodal distribution in the composition was observed for both (1:9)Pd:Cu and (1:3)Pd:Cu treated at 300\u00b0 C. Still further, the trend for the total metal content in the nanoparticles, as determined by EDX, is similar to the trend in the catalysts' chemical composition as determined by ICP-AES. That is, as the Pd concentration in the catalysts increases, the Pd concentration in the nanoparticles increases for all processing temperatures. The variation of Cu concentration also followed similar trends. Fourth, the composition of the catalyst nanoparticles generally differed from the nominal composition of the catalysts. Specifically, the biggest difference between the nanoparticles' composition and chemical composition was shown by the catalysts that contained high Cu content (>50 at %) and were treated at relatively low temperatures. This difference becomes smaller as the heat treatment temperature increases or as the Cu content decreases. The smallest discrepancies occurred for catalysts with a low Cu content (\u226625 at %), independent of the heat treatment temperature.",{"@attributes":{"id":"p-0060","num":"0059"},"tables":{"@attributes":{"id":"TABLE-US-00004","num":"00004"},"table":{"@attributes":{"frame":"none","colsep":"0","rowsep":"0"},"tgroup":[{"@attributes":{"align":"left","colsep":"0","rowsep":"0","cols":"1"},"colspec":{"@attributes":{"colname":"1","colwidth":"217pt","align":"center"}},"thead":{"row":{"entry":"TABLE III"}},"tbody":{"@attributes":{"valign":"top"},"row":[{"entry":{"@attributes":{"namest":"1","nameend":"1","align":"center","rowsep":"1"}}},{"entry":"Composition of the nanoparticles by EDX for various"},{"entry":"bimetallic Pd\u2014Cu catalysts heat treated in dilute"},{"entry":"hydrogen at the temperatures indicated"}]}},{"@attributes":{"align":"left","colsep":"0","rowsep":"0","cols":"2"},"colspec":[{"@attributes":{"colname":"offset","colwidth":"63pt","align":"left"}},{"@attributes":{"colname":"1","colwidth":"154pt","align":"center"}}],"tbody":{"@attributes":{"valign":"top"},"row":{"entry":[{},"Nanoparticle Composition (at % Cu)"]}}},{"@attributes":{"align":"left","colsep":"0","rowsep":"0","cols":"4"},"colspec":[{"@attributes":{"colname":"1","colwidth":"63pt","align":"center"}},{"@attributes":{"colname":"2","colwidth":"56pt","align":"center"}},{"@attributes":{"colname":"3","colwidth":"42pt","align":"center"}},{"@attributes":{"colname":"4","colwidth":"56pt","align":"center"}}],"tbody":{"@attributes":{"valign":"top"},"row":[{"entry":["Samples (at % Cu)","300\u00b0 C.","600\u00b0 C.","800\u00b0 C."]},{"entry":{"@attributes":{"namest":"1","nameend":"4","align":"center","rowsep":"1"}}},{"entry":["(1:9)Pd:Cu (90)","46.9 \u00b1 6.2","61.5 \u00b1 7.9","83.5 \u00b1 7.2"]},{"entry":[{},"86.2 \u00b1 5.7"]},{"entry":["(1:3)Pd:Cu (75)","36.4 \u00b1 7.4","\u200247.5 \u00b1 10.7","67.5 \u00b1 8.9"]},{"entry":[{},"77.1 \u00b1 7.0"]},{"entry":["(1:1)Pd:Cu (50)","36.7 \u00b1 9.8","\u200244.6 \u00b1 12.0","\u200254.1 \u00b1 10.1"]},{"entry":["(3:1)Pd:Cu (25)","25.5 \u00b1 7.8","24.9 \u00b1 7.6","33.1 \u00b1 7.7"]},{"entry":["(9:1)Pd:Cu (10)","13.5 \u00b1 6.5","12.3 \u00b1 5.2","12.8 \u00b1 4.0"]},{"entry":{"@attributes":{"namest":"1","nameend":"4","align":"center","rowsep":"1"}}}]}}]}}},"It is apparent from the above observations that the composition of the alloy nanoparticles depends on both the ratio of the amount of palladium precursor to copper precursor used in the synthesis and the post-deposition processing conditions (such as temperature, atmosphere, and time). The observed inhomogeneity in the composition of the alloy nanoparticles may be partly attributed to the limitation of the impregnation deposition technique, which may have led to poor mixing of the two metal precursors. However, more importantly, both the kinetics of the reduction of the two metal precursors and of alloy formation plays a key role, which is affected by the starting composition of catalyst and the heat treatment conditions. The reduction reaction of the metal precursors and metal atom inter-\/intra-diffusion for alloy formation may occur at a higher rate at a higher temperature and with a relatively low concentration of one metal in a catalyst. Thus, higher processing temperatures and\/or a lower Cu to Pd ratio produced a catalyst with a better match between the composition of the alloy nanoparticles and the overall chemical composition. However, higher processing temperature produced catalysts with relatively large alloy nanoparticles and with wide particle size distribution, due to lack of control of the kinetics of nanoparticle formation.","Electrochemical Characterization","The electrochemical characterization of the bimetallic catalysts was carried out first by measuring cyclic voltammograms (CVs) of each catalyst in a deaerated 0.6M HClOaqueous electrolyte with and without electrode rotation.  shows, as typical examples, a set of CVs obtained in the deaerated electrolyte for various bimetallic catalyst compositions treated at 600\u00b0 C. For reference, the CV from the monometallic Pd catalyst (Pd\/C) is also shown in . The redox features of the Pd\/C electrode are found to be consistent with CVs taken under similar conditions. The voltammetric features in the 0.64 to 1.2 V range can be attributed to the formation and reduction of Pd oxide. For the adsorption of hydrogen on Pd, it was generally observed to proceed in two steps, first hydrogen is adsorbed on the surface and then the hydrogen atoms diffuse into the bulk, forming Pd hydrides. The 0.14 to 0.33 V region corresponds to the adsorption\/desorption of hydrogen and hydrogen absorbed in the \u03b1 Pd hydride phase on the Pd surface. A large peak appeared at more negative potentials, with a peak potential of 0.116 V, which exhibited behavior typical of a surface process, as the current was unaffected by electrode rotation. This significant peak can thus be attributed to the desorption of hydrogen from the \u03b2-phase Pd hydride.","Comparing the CVs obtained from various compositions of Pd\u2014Cu bimetallic catalysts to that from Pd\/C, it is observed that most of the bimetallic catalysts maintained the Pd redox features, except for the (1:9)Pd:Cu catalyst, for which the Pd redox features were significantly reduced. Variations of the Pd redox features with the catalyst composition were also observed among those compositions that retained the Pd redox features. As the Cu content was increased, i.e., the Pd to Cu ratio decreased, the hydrogen desorption peak from \u03b2-PdHshifted to more negative potentials and its peak current decreased, although the hydrogen surface adsorption\/desorption properties in the 0.14 to 0.33 V region remained virtually the same. In addition, the reduction of PdOx shifted to lower potentials at a higher Cu content. These variations reflect the effect of alloy formation between Cu and Pd or the presence of Cu. The formation of palladium hydride was suppressed as Pd was alloyed with Au or Ti, due to the reduced stability of the \u03b2-phase PdHx in the presence of the alloying metal. In certain cases, there was no palladium hydride formation at all. For example, no \u03b2-phase PdHwas formed for a gold concentration higher than 17 at % for Au\u2014Pd and for a well-ordered Pd\u2014Zn alloy.","Interestingly, when the peak potential for the PdOreduction was plotted as a function of the chemical composition of the catalysts, as shown in , the variation corresponds with the variation of the lattice constant with catalyst composition, as shown by the diamond symbols in . This further
