Repository: api-evangelist/patents

# API Partners
This is my API partners research

File: _posts/2009-04-25-polymer-pen-lithography.markdown (part 1 of 2)
---
title: Polymer pen lithography
abstract: The disclosure relates to methods of printing indicia on a substrate using a tip array comprised of elastomeric, compressible polymers. The tip array can be prepared using conventional photolithographic methods and can be tailored to have any desired number and/or arrangement of tips. Numerous copies (e.g., greater than 15,000, or greater than 11 million) of a pattern can be made in a parallel fashion in as little as 40 minutes.
url: http://patft.uspto.gov/netacgi/nph-Parser?Sect1=PTO2&Sect2=HITOFF&p=1&u=%2Fnetahtml%2FPTO%2Fsearch-adv.htm&r=1&f=G&l=50&d=PALL&S1=09372397&OS=09372397&RS=09372397
owner: NORTHWESTERN UNIVERSITY
number: 09372397
owner_city: Evanston
owner_country: US
publication_date: 20090425
---

{"@attributes":{"id":"description"},"RELAPP":[{},{}],"heading":["CROSS-REFERENCE TO RELATED APPLICATIONS","STATEMENT OF GOVERNMENTAL INTEREST","BACKGROUND","SUMMARY","DETAILED DESCRIPTION","EXAMPLES","Fabrication of Masters of Polymer Pen Arrays","REFERENCES"],"p":["The benefit under 35 USC \u00a7119(e) of U.S. Provisional Application Ser. No. 61\/047,910, filed Apr. 25, 2008, U.S. Provisional Application Ser. No. 61\/049,679, filed May 1, 2008, and U.S. Provisional Application Ser. No. 61\/076,199, filed Jun. 27, 2008, is hereby claimed, and their entire disclosures are incorporated herein by reference.","This invention was made with government support under Grant Number 5 U54 CA 119341-3 awarded by the National Institutes of Health (National Cancer Institute); and Grant Number EEC-0647560 awarded by the National Science Foundation (NSEC). The government has certain rights in the invention.","Lithography is used in many areas of modern science and technology, including the production of integrated circuits, information storage devices, video screens, micro-electromechanical systems (MEMS), miniaturized sensors, microfluidic devices, biochips, photonic bandgap structures, and diffractive optical elements (1-6). Generally, lithography can be divided into two categories based on patterning strategy: parallel replication and serial writing. Parallel replication methods such as photolithography (7), contact printing (8-11), and nanoimprint lithography (12) are useful for high throughput, large area patterning. However, most of these methods can only duplicate patterns, which are predefined by serial writing approaches and thus cannot be used to arbitrarily generate different patterns (i.e. one mask leads to one set of structures). In contrast, serial writing methods, including electron-beam lithography (EBL), ion beam lithography, and many scanning probe microscopy (SPM)-based methods (13-16), can create patterns with high resolution and registration, but are limited in throughput (17, 18). Indeed, only recently have researchers determined ways to use two-dimensional cantilever arrays for Dip-Pen Nanolithography (DPN) to produce patterned structures made of molecule-based materials over square centimeter areas (19, 20).","DPN uses an \u201cink\u201d-coated atomic force microscope (AFM) cantilever to deliver soft or hard materials to a surface with high registration and sub-50-nm resolution in a \u201cconstructive\u201d manner (3, 16, 21-23). When combined with high density cantilever arrays, DPN is a versatile and powerful tool for constructing molecule-based patterns over relatively large areas with moderate throughput (1). The limitations of DPN are: 1) the inability to easily and rapidly work across the micro and nanometer length scales in a single experiment (typically, either sharp tips are optimized to generate nanoscale features or blunt tips are used to generate microscale features) (24); and 2) the need for fragile and costly two-dimensional cantilever arrays to achieve large area patterning. Indeed, no simple strategy exists that allows one to rapidly pattern molecule-based features with sizes ranging from the nanometer to millimeter scale in a parallel, high throughput, and direct-write manner. Thus, a need exists for lithography methods that can yield a high resolution, registration and throughput, soft-matter compatible, and low cost patterning capability.","The present disclosure is directed to methods of printing indicia on a substrate surface using a polymer tip array. More specifically, disclosed herein are methods of printing indicia on a substrate surface using a tip array comprising a compressible polymer comprising a plurality of non-cantilevered tips each having a radius of curvature of less than about 1 \u03bcm.","Thus, in one aspect, provided herein is a method of printing indicia on a substrate surface comprising (1) coating a tip array with a patterning composition, the tip array comprising a compressible elastomeric polymer having a plurality of tips each having a radius of curvature of less than about 1 \u03bcm, (2) contacting the substrate surface for a first contacting period of time and first contacting pressure with all or substantially all of the coated tips of the array and thereby depositing the patterning composition onto the substrate surface to form indicia having a substantially uniform feature size of less than 1 \u03bcm, and preferably also a substantially uniform feature shape. The coating can comprise adsorbing or absorbing the patterning composition onto the tip array. The method can further comprise moving only one of the tip array or the substrate surface, or moving both the tip array and the substrate surface and repeating the contacting step for a second contacting period of time and second contacting pressure. The first and second contacting periods of time and pressures can be the same or different. The contacting pressure can be controlled by controlling the z-piezo of a piezo scanner upon which the substrate or tip array is mounted. The lateral movement between the tip array and the substrate surface can be controlled (e.g., by varying movement and\/or limiting movement) to form indicia comprising dots, lines (e.g., straight or curved, formed from individual dots or continuously), a preselected pattern, or any combination thereof. Controlling the contacting pressure and\/or contacting period of time can produce indicia, e.g. dots, having a controllable, reproducible size. The indicia formed by the methods disclosed can have a minimum feature size (e.g., dot size or line width) less than a micron, for example 900 nm or less, 800 nm or less, 700 nm or less, 600 nm or less, 500 nm or less, 400 nm or less, 300 nm or less, 200 nm or less, 100 nm or less, 100 nm or less, or 80 nm or less.","Another aspect of the disclosure provides methods of leveling a tip array disclosed herein with respect to a substrate surface.","One method includes backlighting the tip array with incident light to cause internal reflection of the incident light from the internal surfaces of the tips, bringing the tips of the tip array and the substrate surface together along a z-axis up to a point of contact between a subset of the tips with the substrate surface, contact indicated by increased intensity of reflected light from the subset of tips in contact with the substrate surface, whereas no change in the intensity of reflected light from other tips indicates non-contacting tips, and tilting one or both of the tip array and the substrate surface with respect to the other in response to differences in intensity of the reflected light from the internal surfaces of the tips, to achieve contact between the substrate surface and non-contacting tips. The tilting can be performed one or more times and along any one of the x-, y-, and z-axes, to level the array of tips with respect to the substrate surface. The reflected light can be observed by transmission of at least a portion of the reflected light back through the tip array material in the direction of the incident light, if the tip array material is at least translucent. Preferably any substrate to which the tip array is mounted will also be at least translucent or transparent.","Another method includes backlighting the tip array with incident light to cause internal reflection of the incident light from the internal surfaces of the tips, bringing the tips of the tip array and the substrate surface together along a z-axis to cause contact between the tips of the tip array and the substrate surface, further moving one or both of the tip array and the substrate towards the other along the z-axis to compress a subset of the tips, whereby the intensity of the reflected light from the tips increases as a function of the degree of compression of the tips against the substrate surface, and tilting one or both of the tip array and the substrate surface with respect to the other in response to differences in intensity of the reflected light from internal surfaces of the tips, to achieve substantially uniform contact between the substrate surface and tips. The tilting can be performed one or more times and along any one of the x-, y-, and z-axes, to level the array of tips with respect to the substrate surface, e.g. as determined by uniform intensity of reflected light from the tips. The reflected light can be observed by transmission of at least a portion of the reflected light back through the tip array material in the direction of the incident light, if the tip array material is at least translucent. Preferably any substrate to which the tip array is mounted will also be at least translucent or transparent.","Another aspect of the present disclosure provides a tip array. The tip array can comprise a plurality of tips arranged in a regular periodic pattern. The radius of curvature of the tips can be less than about 0.5 \u03bcm, less than about 0.2 \u03bcm, or less than about 100 nm. The tips can be identically shaped, and can be pyramidal. The polymer of the tip array can have a compression modulus of about 10 MPa to about 300 MPa. The polymer can be Hookean under pressures of about 10 MPa to about 300 MPa. The polymer can be crosslinked. The polymer can comprise polydimethylsiloxane (PDMS). The PDMS can be trimethylsiloxy terminated vinylmethylsiloxane-dimethylsiloxane copolymer, a methylhydrosiloxane-dimethylsiloxane copolymer, or a mixture thereof. The tip array can be fixed to a common substrate. The common substrate can comprise a rigid support, such as glass. Alternatively, the common substrate can be adhered to a rigid support. The common substrate can comprise an elastomeric layer which can comprise the same polymer as that of the tip array, or can be a different elastomeric polymer from the tip array. The tip array, common substrate, and\/or rigid support can be at least translucent, and can be transparent. In a specific embodiment, the tip array, common substrate, and rigid support, when present, are each at least translucent or transparent. The tip array and common substrate (e.g., elastomeric layer) can have a height of less than about 200 \u03bcm, preferably less than about 150 \u03bcm, or more preferably about 100 \u03bcm.","Yet another aspect of the present disclosure provides a method of making a tip array, as disclosed herein. The method comprises forming a master comprising an array of recesses in a substrate separated by lands; filling the recesses and covering the lands with a prepolymer mixture comprising a prepolymer and optionally a crosslinker; curing the prepolymer mixture to form a polymer structure; and separating the polymer structure from the master. The method can further comprise forming the recesses as pyramidal recesses by forming the wells in the substrate and aniostropically wet-etching the substrate. The method can further comprise covering the filled and coated substrate with a planar glass layer prior to curing.","Polymer Pen Lithography is a direct-write method that delivers collections of molecules in a positive printing mode. In contrast with DPN and other SPM-based lithographies, which typically use hard silicon-based cantilevers, Polymer Pen Lithography utilizes elastomeric tips without cantilevers (25, 26) as the ink delivery tool. The tips are preferably made of polydimethylsiloxane, PDMS. A preferred polymer pen array () contains thousands of tips, preferably having a pyramidal shape, which can be made with a master prepared by conventional photolithography and subsequent wet chemical etching (). The tips preferably are connected by a common substrate which includes a thin polymer backing layer (50-100 \u03bcm thick), which preferably is adhered to a rigid support (e.g., a glass, silicon, quartz, ceramic, polymer, or any combination thereof), e.g. prior to or via curing of the polymer. The rigid support is preferably highly rigid and has a highly planar surface upon which to mount the array (e.g., silica glass, quartz, and the like). The rigid support and thin backing layer significantly improve the uniformity of the polymer pen array over large areas, such as three inch wafer surface (), and make possible the leveling and uniform, controlled use of the array. When the sharp tips of the polymer pens are brought in contact with a substrate, ink is delivered at the points of contact ().","The amount of light reflected from the internal surfaces of the tips increases significantly when the tips make contact with the substrate. Therefore, a translucent or transparent elastomer polymer pen array allows one to visually determine when all of the tips are in contact with an underlying substrate, permitting one to address the otherwise daunting task of leveling the array in an experimentally straightforward manner. Thus, preferably one or more of the array tips, backing layer, and rigid support are at least translucent, and preferably transparent.","Polymer Pen Lithography experiments were performed with an Nscriptor\u2122 system (NanoInk Inc., IL) equipped with a 90-\u03bcm closed loop scanner and commercial lithography software (DPNWrite\u2122, DPN System-2, NanoInk Inc., IL). Depending upon intended use, the pitch of a pen array is deliberately set between 20 \u03bcm and 1 mm, corresponding to pen densities of 250,000\/cmand 100\/cm, respectively. Larger pitch arrays are required to make large features (micron or millimeter scale) but also can be used to make nanometer scale features. All of the pens were remarkably uniform in size and shape, with an average tip radius of 70\u00b110 nm (). In principle, this value could be reduced substantially with higher quality masters and stiffer elastomers. For the examples below, the tip array used contained either 15,000 or 28,000 pyramid-shaped pens, but arrays with as many as about 11,000,000 pens have also been used to pattern structures ().","In a typical experiment, a pen array (1 cmin size) was inked by immersing it in a saturated solution of 16-mercaptohexadecanoic acid (MHA) in ethanol for five minutes followed by rinsing with ethanol. The inked pen array was used for generating 1-\u03bcm diameter MHA dot patterns on a thermally evaporated polycrystalline gold substrate (25 nm Au with a 5 nm Ti adhesion layer coated on Si) by bringing it in contact with the gold surface for 0.1 s. This process of contacting the gold substrate was repeated 35 times to generate a 6\u00d76 array of MHA dots (less than 10% deviation in feature diameter). The exposed gold on this MHA patterned substrate was subsequently etched (20 mM thiourea, 30 mM iron nitrate, 20 mM hydrochloric acid, and 2 mM octanol in water) to yield raised structures that are approximately 25 nm in height and easily imaged by optical microscopy ().","A defining characteristic of Polymer Pen Lithography, in contrast with DPN and most contact printing strategies which are typically viewed as pressure or force-independent (21), is that it exhibits both time- and pressure-dependent ink transport. As with DPN, features made by Polymer Pen Lithography exhibit a size that is linearly dependent on the square root of the tip-substrate contact time () (27, 28). This property of Polymer Pen Lithography, which is a result of the diffusive characteristics of the ink and the small size of the delivery tips, allows one to pattern sub-micron features with high precision and reproducibility (variation of feature size is less than 10% under the same experimental conditions). The pressure dependence of Polymer Pen Lithography derives from the compressible nature of the elastomer pyramid array. Indeed, the microscopic, preferably pyramidal, tips can be made to deform with successively increasing amounts of applied pressure, which can be controlled by simply extending the piezo in the vertical direction (z-piezo). Although such deformation has been regarded as a major drawback in contact printing (it can result in \u201croof\u201d collapse and limit feature size resolution), with Polymer Pen Lithography, the controlled deformation can be used as an adjustable variable, allowing one to control tip-substrate contact area and resulting feature size. Within the pressure range allowed by z-piezo extension of about 5 to about 25 \u03bcm, one can observe a near linear relationship between piezo extension and feature size at a fixed contact time of 1 s (). Interestingly, at the point of initial contact and up to a relative extension 0.5 \u03bcm, the sizes of the MHA dots do not significantly differ and are both about 500 nm, indicating that the backing elastomer layer, which connects all of the pyramids, deforms before the pyramid-shaped tips do. This type of buffering is fortuitous and essential for leveling because it provides extra tolerance in bringing all of the tips in contact with the surface without tip deformation and significantly changing the intended feature size. When the z-piezo extends 1 \u03bcm or more, the tips exhibit a significant and controllable deformation ().","With the pressure dependency of Polymer Pen Lithography, one does not have to rely on the time-consuming, meniscus-mediated ink diffusion process to generate large features. Indeed, one can generate either nanometer or micrometer sized features in only one printing cycle by simply adjusting the degree of tip deformation. As proof-of-concept, 6\u00d76 gold square arrays, where each square in a row was written with one printing cycle at different tip-substrate pressures but a constant 1 s tip-substrate contact time, were fabricated by Polymer Pen Lithography and subsequent wet chemical etching (). The largest and smallest gold squares are 4 \u03bcm and 600 nm on edge, respectively. Note that this experiment does not define the feature size range attainable in a Polymer Pen Lithography experiment, but rather, is a demonstration of the multiple scales accessible by Polymer Pen Lithography at a fixed tip-substrate contact time (1 s in this case).","Polymer Pen Lithography, unlike conventional contact printing, allows for the combinatorial patterning of molecule-based and solid-state features with dynamic control over feature size, spacing, and shape. This is accomplished by using the polymer tips to form a dot pattern of the structure one wants to make. As proof-of-concept, a polymer pen array with 100 pyramidal tips spaced 1 mm apart was used to generate 100 duplicates of an integrated gold circuit. The width of each electrode in the center of the circuit is 500 nm, while the width of each electrode lead going to these nanometer scale electrodes is 10 \u03bcm, and the size of the external bonding pad is a 100\u00d7100 \u03bcm(). Since the Nscriptor\u2122 only provides a 90\u00d790 \u03bcmscanner, the circuits were divided into 35 80\u00d780 \u03bcmsub-patterns, which were stitched together by manually moving the stage motor after each sub-pattern was generated. This limitation could be addressed by programming the movement of the stage motor relative to the positions of the multiple sub-patterns. To accommodate both the resolution and throughput concerns, different relative z-piezo extensions at different positions of the circuit were used, where 0 (initial contact), 2, and 6 \u03bcm were used for the central electrodes, electrode leads, and bonding pads, respectively. As a result, writing a 100\u00d7100 \u03bcmarea only requires 400 printing cycles (less than 0.5 s for each cycle), and the total time required to generate 100 duplicates of the circuit took approximately 2 hr. Re-inking of the pen array is not necessary because the PDMS polymer behaves as a reservoir for the ink throughout the experiment (27, 28). This relatively high-throughput production of multiscale patterns would be difficult, if not impossible, to do by EBL or DPN.","Note that the maskless nature of Polymer Pen Lithography allows one to arbitrarily make many types of structures without the hurdle of designing a new master via a throughput-impeded serial process. In addition, Polymer Pen Lithography can be used with sub-100 nm resolution with the registration capabilities of a closed-loop scanner. For example, Polymer Pen Lithography was used to generate 15,000 replicas of the 2008 Beijing Olympic logo on gold with MHA as the ink and subsequent wet chemical etching (). Each logo was generated using the multiscale capabilities of Polymer Pen Lithography from a 70\u00d760 \u03bcmbitmap. The letters and numbers, \u201cBeijing 2008\u201d, were generated from \u02dc20,000 90-nm dots (initial contact), while the picture and Olympic rings were made from \u02dc4,000 600-nm dots at higher array-substrate contact pressures (relative piezo extension=1 \u03bcm). These structures were created by holding the pen array at each spot for 0.05 s and traveling between spots at a speed of 60 \u03bcm\/s. A representative portion of the approximately 15,000 replicas (yield>99%) generated across the 1 cmsubstrate shows their uniformity (). The total time required to fabricate all of these structures was less than 40 min.","A new lithography method, termed Polymer Pen Lithography, has been developed using elastomeric pen arrays mounted on an inscripting device, such as an Nscriptor\u2122 instrument, to generate nano- and microscale features in a constructive manner. The technique merges many of the attributes of DPN and contact printing to yield patterning capabilities that span multiple length scales with high throughput and low cost. The novel time- and pressure-dependent ink transport properties of the polymer pen pyramid arrays provide important and tunable variables that distinguish Polymer Pen Lithography from the many nano- and microfabrication approaches that have been developed to date. Since Polymer Pen Lithography is a direct-write technique, it is also useful for fabricating arrays of structures made of soft matter, such as proteins (), making it useful in the life sciences as well.","Tip Arrays","The lithography methods disclosed herein employ a tip array formed from elastomeric polymer material. The tip arrays are non-cantilevered and comprise tips which can be designed to have any shape or spacing between them, as needed. The shape of each tip can be the same or different from other tips of the array. Contemplated tip shapes include spheroid, hemispheroid, toroid, polyhedron, cone, cylinder, and pyramid (trigonal or square). The tips are sharp, so that they are suitable for forming submicron patterns, e.g., less than about 500 nm. The sharpness of the tip is measured by its radius of curvature, and the radius of curvature of the tips disclosed herein is below 1 \u03bcm, and can be less than about 0.9 \u03bcm, less than about 0.8 \u03bcm, less than about 0.7 \u03bcm, less than about 0.6 \u03bcm, less than about 0.5 \u03bcm, less than about 0.4 \u03bcm, less than about 0.3 \u03bcm, less than about 0.2 \u03bcm, less than about 0.1 \u03bcm, less than about 90 nm, less than about 80 nm, less than about 70 nm, less than about 60 nm, or less than about 50 nm.","The tip array can be formed from a mold made using photolithography methods, which is then used to fashion the tip array using a polymer as disclosed herein. The mold can be engineered to contain as many tips arrayed in any fashion desired. The tips of the tip array can be any number desired, and contemplated numbers of tips include about 1000 tips to about 15 million tips, or greater. The number of tips of the tip array can be greater than about 1 million, greater than about 2 million, greater than about 3 million, greater than about 4 million, greater than 5 million tips, greater than 6 million, greater than 7 million, greater than 8 million, greater than 9 million, greater than 10 million, greater than 11 million, greater than 12 million, greater than 13 million, greater than 14 million, or greater than 15 million tips.","The tips of the tip array can be designed to have any desired thickness, but typically the thickness of the tip array is about 50 nm to about 1 \u03bcm, about 50 nm to about 500 nm, about 50 nm to about 400 nm, about 50 nm to about 300 nm, about 50 nm to about 200 nm, or about 50 nm to about 100 nm.","The polymers can be any polymer having a compressibility compatible with the lithographic methods. Polymeric materials suitable for use in the tip array can have linear or branched backbones, and can be crosslinked or non-crosslinked, depending upon the particular polymer and the degree of compressibility desired for the tip. Cross-linkers refer to multi-functional monomers capable of forming two or more covalent bonds between polymer molecules. Non-limiting examples of cross-linkers include such as trimethylolpropane trimethacrylate (TMPTMA), divinylbenzene, di-epoxies, tri-epoxies, tetra-epoxies, di-vinyl ethers, tri-vinyl ethers, tetra-vinyl ethers, and combinations thereof.","Thermoplastic or thermosetting polymers can be used, as can crosslinked elastomers. In general, the polymers can be porous and\/or amorphous. A variety of elastomeric polymeric materials are contemplated, including polymers of the general classes of silicone polymers and epoxy polymers. Polymers having low glass transition temperatures such as, for example, below 25\u00b0 C. or more preferably below \u221250\u00b0 C., can be used. Diglycidyl ethers of bisphenol A can be used, in addition to compounds based on aromatic amine, triazine, and cycloaliphatic backbones. Another example includes Novolac polymers. Other contemplated elastomeric polymers include methylchlorosilanes, ethylchlorosilanes, and phenylchlorosilanes, polydimethylsiloxane (PDMS). Other materials include polyethylene, polystyrene, polybutadiene, polyurethane, polyisoprene, polyacrylic rubber, fluorosilicone rubber, and fluoroelastomers.","Further examples of suitable polymers that may be used to form a tip can be found in U.S. Pat. No. 5,776,748; U.S. Pat. No. 6,596,346; and U.S. Pat. No. 6,500,549, each of which is hereby incorporated by reference in its entirety. Other suitable polymers include those disclosed by He et al., 2003, 19, 6982-6986; Donzel et al., 2001, 13, 1164-1167; and Martin et al., 1998, 14-15, 3791-3795. Hydrophobic polymers such as polydimethylsiloxane can be modified either chemically or physically by, for example, exposure to a solution of a strong oxidizer or to an oxygen plasma.","The polymer of the tip array has a suitable compression modulus and surface hardness to prevent collapse of the polymer during inking and printing, but too high a modulus and too great a surface hardness can lead to a brittle material that cannot adapt and conform to a substrate surface during printing. As disclosed in Schmid, et al., 33:3042 (2000), vinyl and hydrosilane prepolymers can be tailored to provide polymers of different modulus and surface hardness. Thus, in some cases, the polymer is a mixture of vinyl and hydrosilane prepolymers, where the weight ratio of vinyl prepolymer to hydrosilane crosslinker is about 5:1 to about 20:1, about 7:1 to about 15:1, or about 8:1 to about 12:1.","The polymers of the tip array preferably will have a surface hardness of about 0.2% to about 3.5% of glass, as measured by resistance of a surface to penetration by a hard sphere with a diameter of 1 mm, compared to the resistance of a glass surface (as described in Schmid, et al., 33:3042 (2000) at p 3044). The surface hardness can be about 0.3% to about 3.3%, about 0.4% to about 3.2%, about 0.5% to about 3.0%, or about 0.7% to about 2.7%. The polymers of the tip array can have a compression modulus of about 10 MPa to about 300 MPa. The tip array preferably comprises a compressible polymer which is Hookean under pressures of about 10 MPa to about 300 MPa. The linear relationship between pressure exerted on the tip array and the feature size allows for control of the indicia printed using the disclosed methods and tip arrays (see ).","The tip array can comprise a polymer that has adsorption and\/or absorption properties for the patterning composition, such that the tip array acts as its own patterning composition reservoir. For example, PDMS is known to adsorb patterning inks, see, e.g., US Patent Publication No. 2004\/228962, Zhang, et al., 4, 1649 (2004), and Wang et al., 19, 8951 (2003).","The tip array can comprise a plurality of tips fixed to a common substrate and formed from a polymer as disclosed herein. The tips can be arranged randomly or in a regular periodic pattern (e.g., in columns and rows, in a circular pattern, or the like). The tips can all have the same shape or be constructed to have different shapes. The common substrate can comprise an elastomeric layer, which can comprise the same polymer that forms the tips of the tip array, or can comprise an elastomeric polymer that is different from that of the tip array. The elastomeric layer can have a thickness of about 50 \u03bcm to about 100 \u03bcm. The tip array can be affixed or adhered to a rigid support (e.g., glass, such as a glass slide). In various cases, the common substrate, the tip array, and\/or the rigid support, if present, is translucent or transparent. In a specific case, each is translucent or transparent. The thickness of combination of the tip array and common substrate, can be less than about 200 \u03bcm, preferably less than about 150 \u03bcm, or more preferably about 100 \u03bcm.","Patterning Compositions","Patterning compositions suitable for use in the disclosed methods include both homogeneous and heterogeneous compositions, the latter referring to a composition having more than one component. The patterning composition is coated on the tip array. The term \u201ccoating,\u201d as used herein, refers both to coating of the tip array as well adsorption and absorption by the tip array of the patterning composition. Upon coating of the tip array with the patterning composition, the patterning composition can be patterned on a substrate surface using the tip array.","Patterning compositions can be liquids, solids, semi-solids, and the like. Patterning compositions suitable for use include, but are not limited to, molecular solutions, polymer solutions, pastes, gels, creams, glues, resins, epoxies, adhesives, metal films, particulates, solders, etchants, and combinations thereof.","Patterning compositions can include materials such as, but not limited to, monolayer-forming species, thin film-forming species, oils, colloids, metals, metal complexes, metal oxides, ceramics, organic species (e.g., moieties comprising a carbon-carbon bond, such as small molecules, polymers, polymer precursors, proteins, antibodies, and the like), polymers (e.g., both non-biological polymers and biological polymers such as single and double stranded DNA, RNA, and the like), polymer precursors, dendrimers, nanoparticles, and combinations thereof. In some embodiments, one or more components of a patterning composition includes a functional group suitable for associating with a substrate, for example, by forming a chemical bond, by an ionic interaction, by a Van der Waals interaction, by an electrostatic interaction, by magnetism, by adhesion, and combinations thereof.","In some embodiments, the composition can be formulated to control its viscosity. Parameters that can control ink viscosity include, but are not limited to, solvent composition, solvent concentration, thickener composition, thickener concentration, particles size of a component, the molecular weight of a polymeric component, the degree of cross-linking of a polymeric component, the free volume (i.e., porosity) of a component, the swellability of a component, ionic interactions between ink components (e.g., solvent-thickener interactions), and combinations thereof.","In some embodiments, the patterning composition comprises an additive, such as a solvent, a thickening agent, an ionic species (e.g., a cation, an anion, a zwitterion, etc.) the concentration of which can be selected to adjust one or more of the viscosity, the dielectric constant, the conductivity, the tonicity, the density, and the like.","Suitable thickening agents include, but are not limited to, metal salts of carboxyalkylcellulose derivatives (e.g., sodium carboxymethylcellulose), alkylcellulose derivatives (e.g., methylcellulose and ethylcellulose), partially oxidized alkylcellulose derivatives (e.g., hydroxyethylcellulose, hydroxypropylcellulose and hydroxypropylmethylcellulose), starches, polyacrylamide gels, homopolymers of poly-N-vinylpyrrolidone, poly(alkyl ethers) (e.g., polyethylene oxide, polyethylene glycol, and polypropylene oxide), agar, agarose, xanthan gums, gelatin, dendrimers, colloidal silicon dioxide, lipids (e.g., fats, oils, steroids, waxes, glycerides of fatty acids, such as oleic, linoleic, linolenic, and arachidonic acid, and lipid bilayers such as from phosphocholine) and combinations thereof. In some embodiments, a thickener is present in a concentration of about 0.5% to about 25%, about 1% to about 20%, or about 5% to about 15% by weight of a patterning composition.","Suitable solvents for a patterning composition include, but are not limited to, water, C1-C8 alcohols (e.g., methanol, ethanol, propanol and butanol), C6-C12 straight chain, branched and cyclic hydrocarbons (e.g., hexane and cyclohexane), C6-C14 aryl and aralkyl hydrocarbons (e.g., benzene and toluene), C3-C10 alkyl ketones (e.g., acetone), C3-C10 esters (e.g., ethyl acetate), C4-C10 alkyl ethers, and combinations thereof. In some embodiments, a solvent is present in a concentration of about 1% to about 99%, about 5% to about 95%, about 10% to about 90%, about 15% to about 95%, about 25% to about 95%, about 50% to about 95%, or about 75% to about 95% by weight of a patterning composition.","Patterning compositions can comprise an etchant. As used herein, an \u201cetchant\u201d refers to a component that can react with a surface to remove a portion of the surface. Thus, an etchant is used to form a subtractive feature by reacting with a surface and forming at least one of a volatile and\/or soluble material that can be removed from the substrate, or a residue, particulate, or fragment that can be removed from the substrate by, for example, a rinsing or cleaning method. In some embodiments, an etchant is present in a concentration of about 0.5% to about 95%, about 1% to about 90%, about 2% to about 85%, about 0.5% to about 10%, or about 1% to about 10% by weight of the patterning composition.","Etchants suitable for use in the methods disclosed herein include, but are not limited to, an acidic etchant, a basic etchant, a fluoride-based etchant, and combinations thereof. Acidic etchants suitable for use with the present invention include, but are not limited to, sulfuric acid, trifluoromethanesulfonic acid, fluorosulfonic acid, trifluoroacetic acid, hydrofluoric acid, hydrochloric acid, carborane acid, and combinations thereof. Basic etchants suitable for use with the present invention include, but are not limited to, sodium hydroxide, potassium hydroxide, ammonium hydroxide, tetraalkylammonium hydroxide ammonia, ethanolamine, ethylenediamine, and combinations thereof. Fluoride-based etchants suitable for use with the present invention include, but are not limited to, ammonium fluoride, lithium fluoride, sodium fluoride, potassium fluoride, rubidium fluoride, cesium fluoride, francium fluoride, antimony fluoride, calcium fluoride, ammonium tetrafluoroborate, potassium tetrafluoroborate, and combinations thereof.","In some embodiments, the patterning composition includes a reactive component. As used herein, a \u201creactive component\u201d refers to a compound or species that has a chemical interaction with a substrate. In some embodiments, a reactive component in the ink penetrates or diffuses into the substrate. In some embodiments, a reactive component transforms, binds, or promotes binding to exposed functional groups on the surface of the substrate. Reactive components can include, but are not limited to, ions, free radicals, metals, acids, bases, metal salts, organic reagents, and combinations thereof. Reactive components further include, without limitation, monolayer-forming species such as thiols, hydroxides, amines, silanols, siloxanes, and the like, and other monolayer-forming species known to a person or ordinary skill in the art. The reactive component can be present in a concentration of about 0.001% to about 100%, about 0.001% to about 50%, about 0.001% to about 25%, about 0.001% to about 10%, about 0.001% to about 5%, about 0.001% to about 2%, about 0.001% to about 1%, about 0.001% to about 0.5%, about 0.001% to about 0.05%, about 0.01% to about 10%, about 0.01% to about 5%, about 0.01% to about 2%, about 0.01% to about 1%, about 10% to about 100%, about 50% to about 99%, about 70% to about 95%, about 80% to about 99%, about 0.001%, about 0.005%, about 0.01%, about 0.1%, about 0.5%, about 1%, about 2%, or about 5% weight of the patterning composition.","The patterning composition can further comprise a conductive and\/or semi-conductive component. As used herein, a \u201cconductive component\u201d refers to a compound or species that can transfer or move electrical charge. Conductive and semi-conductive components include, but are not limited to, a metal, a nanoparticle, a polymer, a cream solder, a resin, and combinations thereof. In some embodiments, a conductive component is present in a concentration of about 1% to about 100%, about 1% to about 10%, about 5% to about 100%, about 25% to about 100%, about 50% to about 100%, about 75% to about 99%, about 2%, about 5%, about 90%, about 95% by weight of the patterning composition.","Metals suitable for use in a patterning composition include, but are not limited to, a transition metal, aluminum, silicon, phosphorous, gallium, germanium, indium, tin, antimony, lead, bismuth, alloys thereof, and combinations thereof.","In some embodiments, the patterning composition comprises a semi-conductive polymer. Semi-conductive polymers suitable for use with the present invention include, but are not limited to, a polyaniline, a poly(3,4-ethylenedioxythiophene)-poly(styrenesulfonate), a polypyrrole, an arylene vinylene polymer, a polyphenylenevinylene, a polyacetylene, a polythiophene, a polyimidazole, and combinations thereof.","The patterning composition can include an insulating component. As used herein, an \u201cinsulating component\u201d refers to a compound or species that is resistant to the movement or transfer of electrical charge. In some embodiments, an insulating component has a dielectric constant of about 1.5 to about 8 about 1.7 to about 5, about 1.8 to about 4, about 1.9 to about 3, about 2 to about 2.7, about 2.1 to about 2.5, about 8 to about 90, about 15 to about 85, about 20 to about 80, about 25 to about 75, or about 30 to about 70. Insulating components suitable for use in the methods disclosed herein include, but are not limited to, a polymer, a metal oxide, a metal carbide, a metal nitride, monomeric precursors thereof, particles thereof, and combinations thereof. Suitable polymers include, but are not limited
